Repository: shewall/steel_llm

## Steel CPP Literature Mining Pipeline

The idea of this project is to pull composition, processing and property (CPP) data out of steel research papers, using a large language model to help read the papers, and then use that data to train regression models that predict tensile strength, yield strength and elongation from the steel composition.

## How the pipeline works

The papers go through a few stages before they turn into a usable dataset:

1. **Collecting papers** — papers are found through CrossRef, and full text is downloaded from Elsevier and Springer.
2. **Turning papers into a common format** — the XML files from each publisher are parsed into the same JSON structure, so it does not matter which publisher a paper came from.
3. **Screening** — each paper is checked to see if it is actually about steel composition/processing/property data, and if that data can be pulled from the text or tables. Papers that are not relevant get dropped here.
4. **Finding evidence** — for papers that pass screening, the pipeline finds candidate pieces of evidence (numbers in tables, sentences in the text) and works out which material and which experimental condition each piece belongs to.
5. **Building observations** — each group of evidence gets checked again, against the original paper, before it is allowed to become a real data row. If a value cannot be traced back to the source, it does not go in.
6. **Building the dataset** — the checked observations get turned into one flat table, one row per experiment.
7. **Modelling** — regression models are trained on the final dataset to predict UTS, yield strength and elongation from composition.

The model used to help read the papers is `qwen3-next:80b-a3b-instruct-q4_K_M`, run through Ollama. It was run on a rented GPU (RunPod) because the model is too big to run on a normal laptop.

## Where things stand

The full pipeline has been run on 871 papers. Of those:
- 615 were dropped at the screening stage (not relevant, or nothing usable to extract)
- 198 went all the way through but did not end up with a usable strength/elongation value
- 51 papers produced at least one usable observation

That gave an initial dataset of 297 observations. After checking these papers by hand and removing the ones that were not actually steel (some papers turned out to be about aluminium, nickel alloys, etc.), 256 observations from 44 papers were left. This is the dataset used for the final results.

Five models were compared for each of the three targets (UTS, yield strength, elongation): Ridge regression, Random Forest, Gradient Boosting, SVR, and a simple "always predict the mean" baseline. They were evaluated with 5-fold cross-validation, grouped by paper (DOI), so that no paper appears in both the training and test set at the same time.

## Project layout

```
steel-llm-project/
├── data/
│   ├── raw/                  source XML files from Elsevier/Springer (not tracked in git)
│   ├── processed/            one JSON file per paper, common format
│   ├── screening_v2/         Stage 1 screening results
│   ├── evidence_v2/          Stage 2 evidence/grouping results
│   ├── extracted_v2/         Stage 3 observation results
│   ├── datasets_v2/          the final flat dataset (cpp_dataset_v2.csv)
│   ├── cloud_runs/           logs from running the pipeline on the full corpus
│   └── modelling_results/    saved model predictions, used by the notebooks
├── literature_pipeline/
│   ├── v2/                   the pipeline itself: screening, evidence, extraction, dataset building
│   ├── parsing/               code that turns publisher XML into the common JSON format
│   └── modelling/            shared code used by the modelling notebooks
├── notebooks/
│   └── modelling/            01–06, the notebooks that check, clean and model the dataset
├── scripts/                   small helper scripts for checking dataset/run status
├── docs/                       tables and a data file with the final numbers used in the write-up
└── figures/                   the figures used in the dissertation
```

## Running it

```bash
conda activate steel_llm
pip install -r requirements.txt
ollama serve
python -m literature_pipeline.v2.run_one_paper data/processed/<paper>.json
```

To run the whole corpus instead of one paper:

```bash
python -m literature_pipeline.v2.run_production_corpus
```

API keys for downloading papers go in a `.env` file (not tracked in git): `ELSEVIER_API_KEY`, `SPRINGER_API_KEY`. These are only needed if you want to download more papers — they are not needed to just run the pipeline on papers that are already downloaded.

Tests for the pipeline can be run with `pytest` (each module under `literature_pipeline/v2/` has its own `test_*.py` file, and none of them call the LLM or need a GPU).

File: data/processed/10-1016_j-acme-2018-09-011.json
{
  "doi": "10.1016/j.acme.2018.09.011",
  "title": "Identification of the tensile damage of degraded carbon steel and ferritic alloy-steel by acoustic emission with in situ microscopic investigations",
  "abstract": "The paper presents results obtained from the destructive laboratory investigation conducted on materials from pressure vessels after long-term operation in the refinery industry. Tested materials contained structural defects, which arose from improper heat treatment during steel plate manufacturing. Detailed metallographic and chemical composition tests and static tensile tests were conducted. Next, complex tensile tests were conducted with simultaneous acoustic emission (AE) monitoring while observing microstructural changes by light microscopy. From the laboratory tests, the correlations between the AE signal parameters and material microstructural damage during the tensile tests were developed. The results will be used as a basis of new algorithms for the structural condition assessment of in-service pressure equipment.",
  "journal": "Archives of Civil and Mechanical Engineering",
  "year": "2019",
  "sections": [
    {
      "heading": "Introduction",
      "paragraphs": [
        "The carbon and ferritic alloy steels with different chemical composition are widely used in various industrial branches, especially in pressure equipment used in the petrochemical and refinery industries. The pressure equipment, such as process piping, pressure vessels, reactors, boilers and columns, generally work under extreme conditions. Most of the pressure equipment has been operated for a few decades. The various types of hidden technological defects are present in such materials as a result of imperfections of the contemporary steel manufacturing technologies. Long-term operation of the pressure equipment under extreme conditions causes defect growth, crack propagation and damages in microstructure of the materials. The defects, which grew due to working loads, may damage the entire structures and, consequently, may also lead to the failure of the whole industrial unit. For example, the main reason of the failure of pipelines operated in the refinery and gas industries is material degradation (approx. 30%)  [1] .",
        "Consequently, the development of new structural diagnostic methods, which allows the evaluation of the conditions of pressure equipment materials after long-term operation in the petrochemical and refinery industries, is very important. One of the modern and non-destructive evaluation (NDE) methods is the acoustic emission (AE) – the highly-sensitive, multi-parameter, passive,  in situ  NDE technique. The AE method is widely used in NDE health monitoring of various kinds of structures  [2]  in the field of petroleum, aerospace, automotive and construction. The advantages of the method are real time material degradation monitoring and high sensitivity to material failure. The AE method is also indispensable for the investigation of the kinetics of deformation and damage processes due to the capability to monitor local plastic deformation processes in the material.",
        "The AE monitoring of in-service structural material condition is possible with the use of the AE criteria, which determine the type and stage of development of material's degradation/damage based on the AE signal parameters. Development of the AE criteria is possible as a result of complex destructive laboratory tests combining different experimental techniques. The criteria have to be regularly verified during the diagnostic tests of the in-service industry equipment.",
        "The first attempts to laboratory study of AE generated during the plastic deformation and fracture of unnotched/notched specimens were conducted in the middle of the XXth century  [2] . One of the first correlations between the failure mechanisms (stress intensity factor) of different structural steels and the characteristic parameters of its AE signals were validated by Dunegan  [3] . For example, the total AE counts  N  and stress intensity factor  K  were correlated as  N \n                      = \n                      AK \n                      \n                         m \n                       where  A  and  m  are constants. The progress of research in AE-signal analysis methods as applied to materials research field was reviewed by Ono  [4] . The AE behaviour in structural materials during deformation, fracture and other processes is still systematically examined with advances in the AE measuring systems and signal processing methods. Extensive studies of AE behaviour during tension of Armco (pure) iron and ultra-low carbon steels  [5–7]  as well as two-phased (ferrite-pearlite) low carbon steels (<0.2%C)  [8–17]  unnotched specimens were conducted. In case of plastic deformation of Armco iron specimens, AE is generated starting at the yield drop, followed by Lüders-band propagation and macroscopic strain localization associated with necking followed by crack nucleation and propagation.",
        "As the result of the tensile process of structural low carbon steel (i.e. Q235, Q345 steels), the AE signals with characteristic features at different stages of loading are generated  [8–17] . Generally, the activity of AE increases near the yield point, but then the activity decreases significantly (exponentially  [9] ) when the material reaches the initial fracture region  [8,10,11,14] . At the early stage of plastic deformation (microyield stage), AE is generated by dislocation activity at grain boundaries, then a rapid increase of AE activity is observed after massive plastic deformation at yield  [11] . According to  [8,16] , the first low energy AE signals can be attributed to the dislocation multiplication and unpinning from Cottrell atmosphere or dislocation tangling. The latter AE signals may be generated by the simultaneous motion of high-density dislocations during Lüders-band propagation.",
        "The AE method is also extensively used to study deformation and fracture processes, which occur in stainless steels with various chromium and nickel content. These are characterized by austenitic  [18–23] , austenitic–martensitic  [24]  and martensitic  [25–29]  microstructure. The influence of the carbide inclusion content in thermally aged AISI 316  [19,22,23]  and 304 grade  [18,20,21]  austenitic stainless steels on AE during tensile deformation was investigated. Significant changes were observed during AE generation by deformation process of sensitized stainless steel in comparison to solution annealed material. The sum of AE events of the thermally aged material is definitely lower than in annealed ones. This effect is caused by reduced dislocation mobility by diffusion of chromium or other elements and reduced dislocation activity due to the grain boundary strengthening. The deformation process of the aged austenitic stainless steel generates increased AE activity as a result of increased grain boundary cracking due to favourable size and morphology of carbide precipitates. In case of tensile deformation of cold-worked or pre-strained austenitic stainless steels the AE activity is definitely reduced as compared to solution annealed materials. The effect is as a result of reduced glide distance for moving dislocations and reduced rate of formation of dislocation avalanches  [20] .",
        "The AE behaviour is different on several stages of the tensile process of quench and tempered steels (35CrMnSiA and 42CrMo steels with a different heat-treatments)  [25] . The AE parameters increase with the peak of rates around the yield point in uniform plastic deformation region. After that, in region of non-uniform plastic deformation, the AE event rates decrease  [26–29] . During plastic deformation of 35CrMnSiA steel AE signals with high amplitude and high energy are generated. This phenomenon does not occur in the steel without retained austenite. Moreover, the higher the content of retained austenite in the steel, the higher the number of AE events  [26] .",
        "As the review of existing literature, the AE method is highly sensitive to the steels’ deformation and fracture during tensile testing. The AE method allows to attribute different AE signals for various deformation and damage mechanisms, like: dislocation glide, twinning, crack initiation and propagation in the structure materials. It is also worth noting that there are not many publications dedicated to this topic. Only a few works validated AE method by SEM observation of microstructural damage of aluminium alloys  [30–32]  and magnesium  [33] . It allowed them for a detail identification of the AE-sources.",
        "This research was conducted in order to study the influence of microstructural degradation of carbon steel (0.2%C) and ferritic alloy steel (0.2%C–5.0%Cr–0.5%Mo, often called 5Cr–0.5Mo steel) on the AE, generated by the plastic deformation and fracture processes during quasi-static axial tension. The materials were cut out from pressure vessel shells, operated for many years in the refinery industry. The tensile tests of specimens with AE signals monitoring and  in situ  microstructural observations (during the test) by light microscopy were conducted. The results, obtained during the studies, will be used to develop AE criteria for the material condition assessment of in-service pressure vessels. It also will be used to make decisions about remaining life of such equipment with material degradation. The investigations presented in this paper were supported as a part of the project of LIDER VII Programme financed by the National Centre for Research and Development of Poland."
      ]
    },
    {
      "heading": "Experimental details",
      "paragraphs": []
    },
    {
      "heading": "Materials",
      "paragraphs": [
        "The specimens of two grades of structural steels, St3S/S235 and A335 P5 (designated as “St3S-used” and “A335-used”), were tested in this study. The materials are widely used in oil industry equipment. The first material – St3S hot-rolled low-carbon steel plate (wall thickness 16 mm) was obtained from crude oil distillation column shell operated for 50 years in a petroleum refinery. The distillation column shell plates were prepared in Ukraine according to the standard GOST 380–60  [34] . The second material – A335 P5 grade ferritic alloy steel seamless pipe (ø163 mm, wall thickness 7 mm) was obtained from furnace coil pipe of the crude oil distillation unit, operated for 6 years. The new materials with identical chemical composition as the used materials, such as S235 grade steel plate and A335 P5 tube with diameter 163 mm (designated as “S235-new” and “A335-new”) were also tested to conduct the comparative analysis.",
        "The materials data and chemical composition are presented in  Tables 1 and 2 \n                         \n                         . The mechanical properties of tested steels are given in  Table 3 \n                         . Tensile tests were conducted on the Zwick/Roell Z100 universal testing machine. The standard specimens were cut out in the axial direction of pipes and column.",
        "Metallographic tests  used SEM and OM. The tested metallographic sections were machined from operated and the “new” materials in both circumferential and axial directions. The metallographic sections were cross-sectioned, mounted, polished and etched with the use of standard metallographic techniques.",
        "Microscopic observations by OM of metallographic section of St3S steel showed overheated coarse-grained ferrite-pearlite microstructure ( Fig. 1 a and b)  with sharp shaped pearlite grains. Changes in the microstructure of the steel probably were as result of the lack of normalization treatment after hot rolling during the production period of steel plates. Steel with such a microstructure has tendencies for brittle fracture, reduced impact strength and mechanical properties such as  R \n                         \n                            e \n                         ,  R \n                         \n                            m \n                          during tensile.",
        "The microstructure of the furnace coil pipe material (material “A335-used”,  Fig. 2 a and b)  is significantly different from the microstructure of the unused pipe material (A335-new,  Fig. 2 c and d). The microstructure of first one is characterized by considerable heterogeneity and by numerous areas with directed grain growth (overheating structure features) and zones with patchy distribution of carbide precipitates, as well as depleted areas in carbides ( Fig. 2 a and b). The degradation changes in the morphology of the A335 P5 steel pipe's microstructure (A335-used), arose mainly as a result of its long-term overheating of material in a high temperature range (>600 °C). The SEM investigations showed that material of unused pipe (“A335-new”) is of its typical normalized steel microstructure with a ferritic matrix, mixed with precipitated carbides of chromium, molybdenum and iron ( Fig. 2 c and d)."
      ]
    },
    {
      "heading": "Equipment and testing procedure",
      "paragraphs": [
        "The specimens were axially loaded on the Zwick/Roell Z100 testing machine with hydraulic serrated grips. The use of hydraulic grips definitely reduces the noise level, generated in the sample mounting zone during the tensile test ( Fig. 3 a) . The static tensile tests with AE recording were conducted on unnotched flat specimens with gauge cross-section of 4 × 12 mm ( Fig. 3 b), machined from each material (St3S-used, S235-new, A335-used and A335-new). The specimens were cut out in the axial direction of pipes/column. The work zones of specimens (flat side of specimens between shoulders) were polished and etched with the use of portable metallographic techniques. The tests were conducted on four samples of each material. The AE signals were recorded by AMSY-6 digital multi-channel AE measurement system (ASIP-2 A channel type), which consists of: resonance sensors VS150-M and VS75-V type (resonance frequency of 150 kHz and 75 kHz); AEP4 external preamplifiers (amplification of 34 dB) – Vallen Systeme Company equipment.",
        "As shown in  Fig. 3 a, AE was recorded by four sensors directly from the deformation zone. The force and displacement were recorded by the AMSY-6 system's parametric channels, which were connected to the output of the testing machine. The calibration of measurement channels was conducted with the use of the 2H/0.5 mm Hsu-Nielsen source according to the PN-EN 13554:2011 standard  [37] .",
        "The monocular light portable microscope (magnification 200×, 400×, 600×) with digital camera was used for observation of the microstructural changes during the tensile tests. The microscope was mounted on a grip of the testing machine ( Fig. 3 a)."
      ]
    },
    {
      "heading": "Results and discussion",
      "paragraphs": [
        "The representative tensile test results of a stress–displacement curves with AE signal parameter distribution and material microstructure images for each stage of tension are shown in  Figs. 4–8 \n                      \n                      \n                      \n                      \n                      . Only AE signals located in the gauge zones of specimens were taken into account ( Figs. 4c, d and 5c, d ). The results of analysis demonstrated significant differences in parameters of AE signals (activity of AE, peak amplitudes, number of signals and energy), generated during the tensile testing of all types of materials.",
        "The rapid increase of AE activity with the burst signal peak amplitudes approx. 45–50 dB ( Figs. 4a, b and 5a, b ) was recorded by all AE channels (CH1 to CH4) during tensile tests of materials designated as “St3S-used” and “S235-new”. The highest activity of the  RA  value ( RA \n                      = the rise time/the maximum amplitude  [2,38] ) was also noted when the materials reached the yield point ( Fig. 8 a–d). The  RA  values for signals, recorded by channels with VS75-V sensor type, were much higher than those recorded by VS150-M type sensors. It is found that AE at the early stage of plastic deformation, preceded by a yield point, is generated by dislocation movement at grain boundaries. Then rapid increase of AE activity is observed after massive plastic deformation – intensive development of slip bands (shear deformation on multiple slip planes) in ferrite grains as well as during Lüders-band propagation in the lower yield point  [5,8,11,16] .",
        "The processes of intensive slip band formation in ferrite grains inhibit the material deformation after yield point (dislocation blocking). It is the start of the strain hardening stage. In this stage the dislocations accumulate, interact with one another, and serve as obstacles for their motion. This leads to a change of deformation mechanism from strong dislocation motion to short range motion. The strain hardening process requires higher stress level than earlier slip bands. The linear plastic deformation zones are formed in ferrite grains of low carbon steel as a result of strain hardening processes. These linear zones are directed to the tensile direction at an angle approx. 45°. These zones can already be observed with the use of OM ( Figs. 4f, g and 5f, g ) during the tensile test. The decrease of AE activity is observed during strain hardening stage ( Figs. 4a, b and 5a, b ).",
        "The next stage is micro-crack formation process in the linear plastic deformation zones of ferrite grains ( Fig. 5 h and i). These processes started after reaching the maximum load. Each micro-cracking process generates a single burst signal with peak amplitudes approx. 50–60 dB. The growth and linkage of micro-cracks as well as macro-cracks development occurs on the final fracture stage while load decreases are observed ( Figs. 4 and 5 ).",
        "Generally, the AE behaviour during the deformation of specimens machined from A335 P5 alloy steel seamless pipes (operated and unused pipe), was similar to low-carbon steels specimens ( Figs. 6 and 7 ). The AE signals with maximum burst peak amplitudes of approx. 55–60 dB were recorded at the yield point and at the moment of the linear plastic deformation zones forming in aged ferrite grains ( Fig. 6 ) during testing of unused “A335-new” material. The AE activity decreases at the next loading stage, when most of the microstructure ferrite grains contain the linear plastic deformation zones. The plastic deformation of the overheated microstructure of the “A335-used” material generates slightly higher AE activity than those generated in unused material ( Fig. 7 ). In this case the AE signals with maximum burst peak amplitudes of approx. 80–90 dB were recorded. During testing of both materials, measurement channels with VS150-M and VS75-V type sensors recorded a similar AE with similar parameters. It is worth noting that the plastic deformation and fracture of ferritic-perlitic microstructures of the St3S and S235 grade steels generated definitely higher AE activity than the ferritic microstructure of A335 P5 grade ferritic alloy steel.",
        "Detailed analysis of AE signals frequency with the use of wavelet transform, analysis of other signal parameters (including the MONPAC technology), will be the subject of further research. The analysis will aim to closely identify the AE sources."
      ]
    },
    {
      "heading": "Conclusions",
      "paragraphs": [
        "1. \n                            The AE method allowed to detect early stages of plastic deformation and damage processes in long-term operated St3S grade carbon steel and A335 P5 grade ferritic alloy steel during quasi-static axial tension testing. \n                         \n                         \n                            2. \n                            The AE generated by microstructural damage processes of the steel was correlated to  in situ  microstructural observation with optical microscopy. \n                         \n                         \n                            3. \n                            The tested St3S grade carbon steel of a distillation column shell (operated for 50 years) showed overheated microstructures. The steel microstructure was coarse-grained with sharp shaped pearlite grains. These changes in the microstructural morphology probably resulted from the lack of normalizing heat treatment after the hot rolling of plates. \n                         \n                         \n                            4. \n                            The tested A335 P5 grade ferritic alloy steel of the furnace coil pipe (operated for 6 years) was overheated as a result of long-term operation in a high temperature range (>600 °C). The steel microstructure is characterized by considerable heterogeneity and by numerous areas with directed grain growth and zones with patchy distribution of carbide precipitates. \n                         \n                         \n                            5. \n                            The maximum of AE activity around yield point on their stress–strain curves has been observed as the only common feature of the tested materials. It is found that AE at the early stage of plastic deformation, preceded by a yield point, is generated by dislocation movement – intensive development of slip bands in plastic ferrite grains as well as during Lüders-band propagation. \n                         \n                         \n                            6. \n                            The decrease of AE activity is observed during strain hardening stage when the dislocations accumulate and serve as obstacles for their motion of limited distances – strain hardening processes. The linear plastic deformation zones in ferrite grains were observed by OM as a result showing localized deformation markings. \n                         \n                         \n                            7. \n                            The micro-cracks formation process in the linear plastic deformation zones of ferrite grains, near and after the maximum load, generates single burst signals with peak amplitudes of approx. 50–60 dB. The growth and linkage of micro-cracks as well as macro-cracks formation are found on the final fracture stage."
      ]
    },
    {
      "heading": "Conflict of interest",
      "paragraphs": [
        "None declared."
      ]
    }
  ],
  "tables": [
    {
      "caption": "Chemical composition of the tested St3S and S235 low-carbon steels and bibliography data  [34,35] .",
      "headers": [
        "",
        "",
        "C",
        "Mn",
        "Si",
        "P",
        "S"
      ],
      "rows": [
        [
          "St3S (GOST 380-60  [34] )",
          "–",
          "0.14–0.22",
          "0.40–0.65",
          "0.12–0.35",
          "Max 0.080",
          "Max 0.060"
        ],
        [
          "S235 (PN-EN 10025-2:2007  [35] )",
          "–",
          "Max 0.17",
          "Max 1.40",
          "–",
          "Max 0.035",
          "Max 0.035"
        ],
        [
          "Tested St3S and S235",
          "St3S-used",
          "0.17",
          "1.27",
          "0.39",
          "0.025",
          "0.025"
        ],
        [
          "Low-carbon steel plates",
          "S235-new",
          "0.16",
          "0.56",
          "0.20",
          "0.015",
          "0.010"
        ]
      ],
      "header_groups": [
        {
          "label": "Chemical elements, %",
          "start_col": 3,
          "end_col": 7
        }
      ],
      "table_alignment_status": "resolved",
      "row_provenance": [
        [
          {
            "source": "explicit",
            "source_row_index": 0,
            "source_col": 1
          },
          {
            "source": "explicit",
            "source_row_index": 0,
            "source_col": 2
          },
          {
            "source": "explicit",
            "source_row_index": 0,
            "source_col": 3
          },
          {
            "source": "explicit",
            "source_row_index": 0,
            "source_col": 4
          },
          {
            "source": "explicit",
            "source_row_index": 0,
            "source_col": 5
          },
          {
            "source": "explicit",
            "source_row_index": 0,
            "source_col": 6
          },
          {
            "source": "explicit",
            "source_row_index": 0,
            "source_col": 7
          }
        ],
        [
          {
            "source": "explicit",
            "source_row_index": 1,
            "source_col": 1
          },
          {
            "source": "explicit",
            "source_row_index": 1,
            "source_col": 2
          },
          {
            "source": "explicit",
            "source_row_index": 1,
            "source_col": 3
          },
          {
            "source": "explicit",
            "source_row_index": 1,
            "source_col": 4
          },
          {
            "source": "explicit",
            "source_row_index": 1,
            "source_col": 5
          },
          {
            "source": "explicit",
            "source_row_index": 1,
            "source_col": 6
          },
          {
            "source": "explicit",
            "source_row_index": 1,
            "source_col": 7
          }
        ],
        [
          {
            "source": "explicit",
            "source_row_index": 2,
            "source_col": 1
          },
          {
            "source": "explicit",
            "source_row_index": 2,
            "source_col": 2
          },
          {
            "source": "explicit",
            "source_row_index": 2,
            "source_col": 3
          },
          {
            "source": "explicit",
            "source_row_index": 2,
            "source_col": 4
          },
          {
            "source": "explicit",
            "source_row_index": 2,
            "source_col": 5
          },
          {
            "source": "explicit",
            "source_row_index": 2,
            "source_col": 6
          },
          {
            "source": "explicit",
            "source_row_index": 2,
            "source_col": 7
          }
        ],
        [
          {
            "source": "explicit",
            "source_row_index": 3,
            "source_col": 1
          },
          {
            "source": "explicit",
            "source_row_index": 3,
            "source_col": 2
          },
          {
            "source": "explicit",
            "source_row_index": 3,
            "source_col": 3
          },
          {
            "source": "explicit",
            "source_row_index": 3,
            "source_col": 4
          },
          {
            "source": "explicit",
            "source_row_index": 3,
            "source_col": 5
          },
          {
            "source": "explicit",
            "source_row_index": 3,
            "source_col": 6
          },
          {
            "source": "explicit",
            "source_row_index": 3,
            "source_col": 7
          }
        ]
      ],
      "tbody_alignment_status": "resolved"
    },
    {
      "caption": "Chemical composition of the tested A335 P5 ferritic alloy-steel and bibliography data  [36] .",
      "headers": [
        "",
        "",
        "C",
        "Mn",
        "Si",
        "P",
        "S",
        "Cr",
        "Mo"
      ],
      "rows": [
        [
          "A335 P5 (ASTM A335  [36] )",
          "–",
          "Max. 0.15",
          "0.30–0.60",
          "Max 0.50",
          "Max. 0.025",
          "Max. 0.025",
          "4.00–6.00",
          "0.45–0.65"
        ],
        [
          "Tested A335 P5 steel pipes",
          "A335-used",
          "0.12",
          "0.35",
          "0.22",
          "0.008",
          "0.006",
          "4.27",
          "0.49"
        ],
        [
          "",
          "A335-new",
          "0.11",
          "0.40",
          "0.41",
          "0.003",
          "0.003",
          "4.20",
          "0.52"
        ]
      ],
      "header_groups": [
        {
          "label": "Chemical elements, %",
          "start_col": 3,
          "end_col": 9
        }
      ],
      "table_alignment_status": "resolved",
      "row_provenance": [
        [
          {
            "source": "explicit",
            "source_row_index": 0,
            "source_col": 1
          },
          {
            "source": "explicit",
            "source_row_index": 0,
            "source_col": 2
          },
          {
            "source": "explicit",
            "source_row_index": 0,
            "source_col": 3
          },
          {
            "source": "explicit",
            "source_row_index": 0,
            "source_col": 4
          },
          {
            "source": "explicit",
            "source_row_index": 0,
            "source_col": 5
          },
          {
            "source": "explicit",
            "source_row_index": 0,
            "source_col": 6
          },
          {
            "source": "explicit",
            "source_row_index": 0,
            "source_col": 7
          },
          {
            "source": "explicit",
            "source_row_index": 0,
            "source_col": 8
          },
          {
            "source": "explicit",
            "source_row_index": 0,
            "source_col": 9
          }
        ],
        [
          {
            "source": "explicit",
            "source_row_index": 1,
            "source_col": 1
          },
          {
            "source": "explicit",
            "source_row_index": 1,
            "source_col": 2
          },
          {
            "source": "explicit",
            "source_row_index": 1,
            "source_col": 3
          },
          {
            "source": "explicit",
            "source_row_index": 1,
            "source_col": 4
          },
          {
            "source": "explicit",
            "source_row_index": 1,
            "source_col": 5
          },
          {
            "source": "explicit",
            "source_row_index": 1,
            "source_col": 6
          },
          {
            "source": "explicit",
            "source_row_index": 1,
            "source_col": 7
          },
          {
            "source": "explicit",
            "source_row_index": 1,
            "source_col": 8
          },
          {
            "source": "explicit",
            "source_row_index": 1,
            "source_col": 9
          }
        ],
        [
          {
            "source": "explicit",
            "source_row_index": 2,
            "source_col": 1
          },
          {
            "source": "explicit",
            "source_row_index": 2,
            "source_col": 2
          },
          {
            "source": "explicit",
            "source_row_index": 2,
            "source_col": 3
          },
          {
            "source": "explicit",
            "source_row_index": 2,
            "source_col": 4
          },
          {
            "source": "explicit",
            "source_row_index": 2,
            "source_col": 5
          },
          {
            "source": "explicit",
            "source_row_index": 2,
            "source_col": 6
          },
          {
            "source": "explicit",
            "source_row_index": 2,
            "source_col": 7
          },
          {
            "source": "explicit",
            "source_row_index": 2,
            "source_col": 8
          },
          {
            "source": "explicit",
            "source_row_index": 2,
            "source_col": 9
          }
        ]
      ],
      "tbody_alignment_status": "resolved"
    },
    {
      "caption": "Mechanical properties of tested steels and bibliography data  [34–36] .",
      "headers": [
        "Data",
        "Material designation",
        "R \n                            e , MPa",
        "R \n                            m , MPa",
        "A \n                            5 , %",
        "Z , %"
      ],
      "rows": [
        [
          "St3S (GOST 380-60  [34] )",
          "–",
          "220–240",
          "380–470",
          "21–27",
          "–"
        ],
        [
          "S235 (PN-EN 10025-2:2007  [35] )",
          "–",
          "Min. 223 \n                               *",
          "Min. 360 \n                               *",
          "Min. 26 \n                               *",
          "–"
        ],
        [
          "A335 (ASTM A335  [36] )",
          "–",
          "Min. 205",
          "Min. 415",
          "Min. 30",
          "–"
        ],
        [
          "Tested St3S and S235 low-carbon steel plates",
          "St3S-used",
          "223",
          "407",
          "35",
          "61"
        ],
        [
          "",
          "S235-new",
          "380",
          "552",
          "30",
          "64"
        ],
        [
          "Tested A335 P5 steel pipes",
          "A335-used",
          "284",
          "515",
          "36",
          "84"
        ],
        [
          "",
          "A335-new",
          "245",
          "507",
          "31",
          "67"
        ]
      ],
      "header_groups": [],
      "table_alignment_status": "resolved",
      "row_provenance": [
        [
          {
            "source": "explicit",
            "source_row_index": 0,
            "source_col": 1
          },
          {
            "source": "explicit",
            "source_row_index": 0,
            "source_col": 2
          },
          {
            "source": "explicit",
            "source_row_index": 0,
            "source_col": 3
          },
          {
            "source": "explicit",
            "source_row_index": 0,
            "source_col": 4
          },
          {
            "source": "explicit",
            "source_row_index": 0,
            "source_col": 5
          },
          {
            "source": "explicit",
            "source_row_index": 0,
            "source_col": 6
          }
        ],
        [
          {
            "source": "explicit",
            "source_row_index": 1,
            "source_col": 1
          },
          {
            "source": "explicit",
            "source_row_index": 1,
            "source_col": 2
          },
          {
            "source": "explicit",
            "source_row_index": 1,
            "source_col": 3
          },
          {
            "source": "explicit",
            "source_row_index": 1,
            "source_col": 4
          },
          {
            "source": "explicit",
            "source_row_index": 1,
            "source_col": 5
          },
          {
            "source": "explicit",
            "source_row_index": 1,
            "source_col": 6
          }
        ],
        [
          {
            "source": "explicit",
            "source_row_index": 2,
            "source_col": 1
          },
          {
            "source": "explicit",
            "source_row_index": 2,
            "source_col": 2
          },
          {
            "source": "explicit",
            "source_row_index": 2,
            "source_col": 3
          },
          {
            "source": "explicit",
            "source_row_index": 2,
            "source_col": 4
          },
          {
            "source": "explicit",
            "source_row_index": 2,
            "source_col": 5
          },
          {
            "source": "explicit",
            "source_row_index": 2,
            "source_col": 6
          }
        ],
        [
          {
            "source": "explicit",
            "source_row_index": 3,
            "source_col": 1
          },
          {
            "source": "explicit",
            "source_row_index": 3,
            "source_col": 2
          },
          {
            "source": "explicit",
            "source_row_index": 3,
            "source_col": 3
          },
          {
            "source": "explicit",
            "source_row_index": 3,
            "source_col": 4
          },
          {
            "source": "explicit",
            "source_row_index": 3,
            "source_col": 5
          },
          {
            "source": "explicit",
            "source_row_index": 3,
            "source_col": 6
          }
        ],
        [
          {
            "source": "explicit",
            "source_row_index": 4,
            "source_col": 1
          },
          {
            "source": "explicit",
            "source_row_index": 4,
            "source_col": 2
          },
          {
            "source": "explicit",
            "source_row_index": 4,
            "source_col": 3
          },
          {
            "source": "explicit",
            "source_row_index": 4,
            "source_col": 4
          },
          {
            "source": "explicit",
            "source_row_index": 4,
            "source_col": 5
          },
          {
            "source": "explicit",
            "source_row_index": 4,
            "source_col": 6
          }
        ],
        [
          {
            "source": "explicit",
            "source_row_index": 5,
            "source_col": 1
          },
          {
            "source": "explicit",
            "source_row_index": 5,
            "source_col": 2
          },
          {
            "source": "explicit",
            "source_row_index": 5,
            "source_col": 3
          },
          {
            "source": "explicit",
            "source_row_index": 5,
            "source_col": 4
          },
          {
            "source": "explicit",
            "source_row_index": 5,
            "source_col": 5
          },
          {
            "source": "explicit",
            "source_row_index": 5,
            "source_col": 6
          }
        ],
        [
          {
            "source": "explicit",
            "source_row_index": 6,
            "source_col": 1
          },
          {
            "source": "explicit",
            "source_row_index": 6,
            "source_col": 2
          },
          {
            "source": "explicit",
            "source_row_index": 6,
            "source_col": 3
          },
          {
            "source": "explicit",
            "source_row_index": 6,
            "source_col": 4
          },
          {
            "source": "explicit",
            "source_row_index": 6,
            "source_col": 5
          },
          {
            "source": "explicit",
            "source_row_index": 6,
            "source_col": 6
          }
        ]
      ],
      "tbody_alignment_status": "resolved"
    }
  ]
}

File: data/processed/10-1016_j-acme-2018-12-006.json
{
  "doi": "10.1016/j.acme.2018.12.006",
  "title": "Structure and mechanical properties of dual-phase steel following heat treatment simulations reproducing a continuous annealing line",
  "abstract": "In the presented investigation, cold-rolled sheets of a selected dual-phase (DP) steel were heat-treated according to varying thermal profiles, thus reproducing continuous annealing process. Initially the samples were soaked at 780 and 810°C for 0–60s followed by water cooling. Next, samples were preliminary treated by applying the same conditions, however after water cooling these compositions were subject to tempering at 230, 380 and 460°C for both 60 and 240s. The characterization of the effect of heat-treatment parameters on the mechanical properties and structure is the main objective of this investigation. Mechanical properties of the samples after applied thermal profiles were in line with those requirements imposed on the commercial sheets of DP steels. The obtained results of the investigation showed that tempering deteriorates the Yield Ratio, defined as R\n                     \n                        p0.2\n                     \n                     /R\n                     \n                        m\n                     . This was caused by the martensite decomposition combined with carbide precipitation processes. Transmission electron microscopy observations revealed precipitated carbides, Fe3C in martensitic and M7C3 in ferritic areas. The quantitative results of the structural investigation were then applied to predict the R\n                     \n                        p0.2\n                      and R\n                     \n                        m\n                      using the Perlade model. The results indicate that discrepancies between the measured tensile tests and calculated R\n                     \n                        p0.2\n                      and R\n                     \n                        m\n                      do not exceed 10%.",
  "journal": "Archives of Civil and Mechanical Engineering",
  "year": "2019",
  "sections": [],
  "tables": []
}
