Repository: shewall/steel_llm

## Steel CPP Literature Mining Pipeline

The idea of this project is to pull composition, processing and property (CPP) data out of steel research papers, using a large language model to help read the papers, and then use that data to train regression models that predict tensile strength, yield strength and elongation from the steel composition.

## How the pipeline works

The papers go through a few stages before they turn into a usable dataset:

1. **Collecting papers** — papers are found through CrossRef, and full text is downloaded from Elsevier and Springer.
2.

File: data/processed/10-1016_j-actamat-2018-01-009.json
{
  "doi": "10.1016/j.actamat.2018.01.009",
  "title": "Effect of pre-existed austenite on austenite reversion and mechanical behavior of an Fe-0.2C-8Mn-2Al medium Mn steel",
  "abstract": "A Quenching-Austenite Reversion Treatment (Q-ART) is used to process an Fe-0.2C-8Mn-2Al (all in wt.%) medium Mn steel to investigate the effect of pre-existed austenite on austenite reversion and mechanical properties. The steel is firstly quenched to a certain temperature between martensite start and finish temperature to form the mixture of primary martensite matrix + pre-existed austenite, and then it is reheated to the intercritical region for the austenite reversion. It is interestingly found that the kinetics of austenite reversion is accelerated with a small amount of pre-existed austenite but decelerated when the fraction of pre-existed austenite is higher than 10%, and the fraction of austenite after ART in the cases containing pre-existed austenite could be even higher than the equilibrium value. Different from the conventional ART sample, fresh martensite as well as three kinds of retained austenite formed at different locations is present in the Q-ART processed samples. Such fresh martensite and heterogeneous retained austenite are found to play a significant role in the work hardening behavior and mechanical properties of the Q-ART processed medium Mn steels. Compared with the conventional ART, the ultimate tensile strength of the Q-ART sample with a small amount of fresh martensite is increased by around 200 MPa with a marginal ductility loss, as its initial work hardening is promoted due to the fast strain induced martensitic transformation kinetics. However, excessive fresh martensite significantly deteriorates the ductility.",
  "journal": "Acta Materialia",
  "year": "2018",
  "sections": [],
  "tables": []
}

File: data/processed/10-1016_j-actamat-2018-01-033.json
{
  "doi": "10.1016/j.actamat.2018.01.033",
  "title": "Novel medium-Mn (austenite + martensite) duplex hot-rolled steel achieving 1.6 GPa strength with 20 % ductility by Mn-segregation-induced TRIP mechanism",
  "abstract": "Ultra-high-strength (over 1 GPa) hot-rolled steel sheets have been actively developed to protect passengers in cases of vehicle crashes, and their applications have been expanded to cold-rolled steel sheets. A major alloying element for forming meta-stable austenite is Mn in (austenite + martensite) duplex microstructures, which is readily obtained at medium-Mn level ((3–10) wt.%). However, these medium-Mn hot-rolled duplex microstructures inevitably include Mn-segregated bands, which often lead to anisotropic mechanical properties and deteriorate the strength or uniform elongation. However, in this study, we show favorable effects of the Mn-segregated band, by carefully controlling the composition, size, and shape of austenite in Mn-rich and Mn-lean bands in medium-Mn duplex steels (composition; Fe-0.1C-10Mn-1Si-0.3Mo-0.5 V (wt.%)). The austenite grown coarsely in the Mn-rich band provoked transformation-induced plasticity (TRIP) more efficiently than the austenite finely transformed from the martensite in the Mn-lean band. The Mn composition acted more dominantly on the austenite stability than the austenite size, resulting in continuous TRIP in the austenite of the Mn-rich band. This austenite enables continuous strain hardening, thereby leading to high yield and tensile strengths of (1.0–1.6) GPa together with large ductility of 20%, which offers promise for new applications to ultra-high-strength automotive hot-rolled steel sheets.",
  "journal": "Acta Materialia",
  "year": "2018",
  "sections": [],
  "tables": []
}

File: data/processed/10-1016_j-actamat-2018-07-060.json
{
  "doi": "10.1016/j.actamat.2018.07.060",
  "title": "A low-alloy high-carbon martensite steel with 2.6 GPa tensile strength and good ductility",
  "abstract": "A low-alloy and high-carbon martensite steel (0.66% C) with ultrafine grains is produced by combination of Tempforming (tempering and deforming of a quenched steel) and reheating followed by water quenching and low temperature tempering. The size of prior-austenite grains of the steel is reduced to 2.4 μm through this new technique, and its ultimate tensile strength of 2.6 GPa and elongation of 7% are obtained, which is the highest strength in low alloy high strength steels. The microstructure of the high carbon martensite consists of high density dislocations, undissolved spherical carbides, and dispersed nano-scale Fe3C and Fe5C2 phases precipitated at interior of martensitic after tempering. The strengthening mechanisms of the ultrafine grain martensitic steel are mainly dislocation strengthening and precipitation strengthening and also fine grain strengthening. The tensile strength and ductility of the steel are superior to that of existing maraging steels, such as C350, the highest strength in commercialized level, in which more than 20% precious alloy elements such as Co, Mo, Ni, and Ti are contained, and the cost of our materials is only about 1/50 of the C350. All above advantages are desirable for broad industrial applications at an economic cost.",
  "journal": "Acta Materialia",
  "year": "2018",
  "sections": [],
  "tables": []
}

File: data/processed/10-1016_j-actamat-2018-12-019.json
{
  "doi": "10.1016/j.actamat.2018.12.019",
  "title": "Carbon and strain partitioning in a quenched and partitioned steel containing ferrite",
  "abstract": "We applied a hot rolling direct quenching and partitioning (HDQ&P) process to a low-C low-Si Al-added steel and obtained a Q&P steel containing 40 vol % of ferrite. Microstructure characterization was performed by means of SEM, EBSD, TEM and XRD. Atomic-scale characterization of carbon partitioning among the phases was carried out by atom probe tomography (APT). The carbon distribution in the retained austenite and near the martensite/retained austenite interfaces was quantitatively analyzed to study its partitioning behavior. The macroscopic strain distribution evolution across the tensile sample surface was investigated using macro digital image correlation (DIC) analysis. Combining these results with joint micro-DIC and EBSD analysis during quasi in-situ tensile testing, we investigated the strain partitioning among the different phases and the TRIP effect. Coupling of these results enabled us to reveal the relation among carbon partitioning, strain partitioning and the TRIP effect. The large blocky retained austenite with a side length of about 300–600 nm located near the ferrite/martensite (F/M) interfaces has low stability and transforms to martensite during the early deformation stages, i.e. at average strain below 21%. The retained austenite films in the centers of the martensite regions are more stable. The carbon distribution in both, the martensite and the retained austenite are inhomogeneous, with 0.5–2.0 at. % in the martensite and 4.0–7.5 at. % in the retained austenite. Strong carbon concentration gradients of up to 1.1 at. %/nm were observed near the martensite/retained austenite interfaces. The large blocky retained austenite (300–600 nm in side length) near the F/M interfaces has 1.5–2.0 at. % lower carbon content than that in the narrow retained austenite films (20–150 nm in thickness). The ferrite is soft and deforms prior to the martensite. The strain distribution in ferrite and martensite is inhomogeneous, varying by up to 20% within the same phase at an average strain of about 20%. Ferrite deformation is the main origin of ductility of the material. The balance between ferrite fraction and martensite morphology controls the TRIP effect and its efficiency in reaching a suited combination of strength and ductility. Reducing the ferrite volume fraction and softening the martensite by coarsening and polygonization can enhance the strain carried by the martensite, thus promoting more retained austenite in the martensite regions enabling a TRIP effect. The enhancement of the TRIP effect and the decrease of the strain contrast between ferrite and martensite jointly optimize the micromechanical deformation compatibility of the adjacent phases, thus improving the material's ductility.",
  "journal": "Acta Materialia",
  "year": "2019",
  "sections": [],
  "tables": []
}

File: data/processed/10-1016_j-actamat-2019-01-003.json
{
  "doi": "10.1016/j.actamat.2019.01.003",
  "title": "Multi-scale characterization of austenite reversion and martensite recovery in a cold-rolled medium-Mn steel",
  "abstract": "A medium-Mn steel (Fe-12Mn-3Al-0.05C wt%) was designed using Thermo-Calc® simulations to balance the fraction and stacking fault energy of reverted austenite. Intercritical annealing for 0.5, 8 and 48 h was carried out at 585 °C to investigate the microstructural evolution. X-ray diffraction (XRD), electron backscatter diffraction (EBSD), 3-dimensional EBSD, energy-dispersive spectroscopy via scanning-transmission electron microscopy (STEM-EDS) and atom probe tomography (APT) enable characterization of phase fraction, grain area, grain morphology and alloy partitioning. An increase in annealing time from 0.5 h to 48 h increases the amount of ultrafine-grained (UFG) reverted austenite from 3 to 40 vol %. EBSD and TEM reveal multiple morphologies of UFG austenite (equiaxed, rod-like and plate-like). In addition, most of the remaining microstructure consists of recovered α′-martensite that resembles the cold-rolled state, as well as a relatively small fraction of UFG ferrite (i.e., only a small amount of martensite recrystallization occurs). Multi-scale characterization results show that the location within the cold-rolled microstructure has a strong influence on boundary mobility and grain morphology during austenite reversion. Results from APT reveal Mn-decoration of dislocation networks and low-angle lath boundaries in the recovered α′-martensite, but an absence of Mn-decoration of defects in the vicinity of austenite grains, thereby promoting recovery. STEM-EDS and APT reveal Mn depletion zones in the ferrite/recovered α′-martensite near austenite boundaries, whereas gradients of C and Mn co-partitioning are visible within some of the austenite grains after annealing for 0.5 h. Relatively flat C-enriched austenite boundaries are present even after 8 h of annealing and indicate certain boundaries possess low mobility. At later stages the growth of austenite followed the local equilibrium (LE) model such that the driving force between two equilibrium phases moves the mobile interface, as confirmed by DICTRA simulations (a Thermo-Calc® diffusion module). The sequence of austenite reversion is: (i) formation of Mn- and C-enriched face-centered-cubic nuclei from decorated dislocations and/or particles; (ii) co-partitioning of Mn and C and (iii) growth of austenite controlled by the LE mode.",
  "journal": "Acta Materialia",
  "year": "2019",
  "sections": [],
  "tables": []
}

File: data/processed/10-1016_j-actamat-2019-05-043.json
{
  "doi": "10.1016/j.actamat.2019.05.043",
  "title": "Super-high-strength and formable medium Mn steel manufactured by warm rolling process",
  "abstract": "In this paper, we demonstrate the design and manufacture of super-high strength medium Mn steel with good ductility, via the combination of warm rolling and V alloying. This new strategy could produce not only the extensive precipitation of fine VC particles in both ferrite and austenite but also the bimodal size distribution of retained austenite (RA) grains. A substantial increase of yield strength up to 650 MPa was achieved after the intercritical annealing of this V-alloyed medium Mn steel without deteriorating ductility; whereas the calculated precipitation strengthening using the classical Ashby–Orowan theory is no more than 400 MPa. Quantifying possible strengthening mechanisms revealed that dislocation strengthening should make an additional contribution because recovery in austenite could be strongly retarded by the nanosized precipitates. In this V-alloyed steel, the coarse RA grains firstly transformed to martensite during yielding at the much higher stress threshold, followed by a significant work hardening due to dislocations multiplication, twinning-induced-plasticity (TWIP) and transformation-induced-plasticity (TRIP) in the ultrafine RA grains. The best combination of strength and ductility included 1.5 GPa ultimate tensile strength and 28% total elongation. This was achieved due to the sustainable TRIP and TWIP effects in the later straining stage resulting from the ultrafine austenite grains, the latter were reversely transformed from the recrystallized ferrite grains.",
  "journal": "Acta Materialia",
  "year": "2019",
  "sections": [],
  "tables": []
}

File: data/processed/10-1016_j-actamat-2019-07-014.json
{
  "doi": "10.1016/j.actamat.2019.07.014",
  "title": "A novel two-step intercritical annealing process to improve mechanical properties of medium Mn steel",
  "abstract": "In this paper, we present a novel two-step intercritical annealing process, i.e. a-few-minute interruption during heating followed by a short intercritical annealing, to improve the mechanical properties of medium Mn steel without prolonging the intercritical annealing (IA) period. Both experimental investigations and numerical simulations were performed to investigate the microstructural inheritance between the two steps and its influence on the tensile properties. The increase of interruption temperature led to a gradual change of tensile flow curve from the discontinuous yielding to the continuous yielding at lower yield strength due to more martensite and less austenite formed after the IA at 670 °C. It is concluded that the two-step IA process can improve the mechanical properties of medium Mn steel when it is optimized, compared to the non-interrupted IA process. The strategy for optimizing this novel process is to carefully tailor cementite precipitates before annealing as the nuclei of austenite for promoting relatively coarse austenite grains formed with Mn gradients inside. This kind of austenitization on the deliberately introduced nuclei finally led to a considerable fraction of austenite grains retained adjacent to martensite, causing strength and ductility improved simultaneously. Moreover, we demonstrate that such a deliberate design of two-step IA process can be guided by the quantitative modeling of austenitization kinetics on a cementite nucleus.",
  "journal": "Acta Materialia",
  "year": "2019",
  "sections": [],
  "tables": []
}

File: data/processed/10-1016_j-actamat-2019-11-002.json (part 1 of 2)
{
  "doi": "10.1016/j.actamat.2019.11.002",
  "title": "On the mechanical heterogeneity in dual phase steel grades: Activation of slip systems and deformation of martensite in DP800",
  "abstract": "We used micropillar compression experiments to study the plasticity of ferrite and martensite of two commercial dual phase steel grades (DP800). The activation of all three slip plane families, namely {110}, {112}, {123}, was observed in single crystalline ferrite pillars. They exhibit a comparable mean critical resolved shear stress (CRSS) of 147 ± 6, 143 ± 9, 146 ± 4 MPa for 3 µm pillars and are predominantly following Schmid´s law. A distinct size effect occurs when comparing the CRSS of 2 µm and 3 µm pillars. Martensite islands show uniform deformation and exhibit high compressive yield strength up to nearly 3 GPa. In most cases martensite pillars deform in an isotropic fashion without distinct slip traces. Despite the identical ultimate tensile stress of two steel grades their ferrite CRSS and martensite strength are largely different. It is found that the softer ferrite results in a lower macroscopic yield strength and a higher elongation to failure during macroscopic tensile testing. The results suggest that an increased local strain hardening capability suppresses global damage. The data provided here can serve as input parameter for crystal plasticity modeling.",
  "journal": "Acta Materialia",
  "year": "2020",
  "sections": [
    {
      "heading": "Introduction",
      "paragraphs": [
        "Dual phase (DP) steels – comprised of a soft ferrite matrix and dispersed hard martensite islands – are widely used as structural material, e.g., for automotive applications because they offer a good combination of high strength and ductility. Furthermore, strength and ductility can be controlled by several metallurgical and thermomechanical factors including the carbon content, additional alloying elements, or heat treatments to tune the martensite volume fraction, the grain size of ferrite and martensite as well as the texture  [1–5] . Because of their special composite structure, DP steels behave heterogeneously during deformation at the microstructural length scale. Also, the heterogeneity complicates the understanding of the deformation behavior, particularly during damage initiation and growth, which has been intensively investigated both by experiments and modeling work. Experimentally, the heterogeneity is characterized either through analyzing the strain localization and the evolution of damage  [6–8]  by digital image correlation (DIC) in situ or by the electron backscatter diffraction (EBSD) based kernel average misorientation (KAM)  [9] \n                      .  In case of modeling a representative volume element (RVE) based on the real microstructure is used to analyze stress and strain partitioning upon loading  [10 , 11] .",
        "While the important role of heterogeneity on the mechanical behavior of DP800 is evident, an explicitly quantitative and mechanism based description of the mechanical properties of ferrite and martensite and their impact on damage initiation and growth had rarely been studied. Srivastava et al.'  [12–14]  significantly contributed to this field by measuring the compressive yield strength of individual phases via pillar compression. Also, they calibrated a crystal plasticity finite element model (CP-FEM) using their experimental stress–strain curves of ferrite pillars  [12 , 14 , 15] . However, a comprehensive study on the activation of different slip systems and a thorough analysis of the critical resolved shear stress of single crystalline ferrite is still lacking. This data can then serve as input parameter in CP-FEM, for which constitutive models of deformation at the single grain level are vital. The most prominent parameter of these models is the CRSS of all contributing slip systems. Despite the controversy on activated slip systems in body centered cubic (bcc) iron it became common practice to assume {110}〈111〉 and {112}〈111〉 slip systems only  [16–18] . This practice partially ignores the experimental observations of slip on the other closed packed planes, like {123}. Due to the lower velocity compared to edge dislocation, screw dislocation motion is controlling the plastic deformation of bcc  [19] . The core structure of screw dislocation in bcc is non-planar, which is commonly regarded as the key reason for the breakdown of Schmid´s law in bcc materials  [20] . Gröger and Vitek  [21]  proposed that not only the resolved shear stress on the slip plane in the slip direction but also the entire stress state play an important role for CRSS. All these factors result in a complex, time, temperature and orientation dependent dislocation slip behavior, which requires constitutive material laws for simulating bcc materials by CP-FEM.",
        "Micropillar compression  [14]  is the ideal tool to study microstructure heterogeneity at the micron level as it can be used to isolate individual phases, grains or interfaces and estimate the local CRSS by analyzing the activated slip system  [22–24] . Within this study we are applying micropillar compression to measure the mechanical properties of bcc ferrite and martensite of two different DP800 steel grades with an identical macroscopic ultimate tensile strength (UTS) but different elongation to failure. We show that – in both cases – three different slip system families behave identically in terms of CRSS and that – in our case – the Schmid factor is the dominant cause for slip system activation. The results are also used to explore pathways for reducing the damage occurring during metal forming."
      ]
    },
    {
      "heading": "Experimental procedures",
      "paragraphs": []
    },
    {
      "heading": "Microstructure characterization",
      "paragraphs": [
        "We have investigated two types of DP800 steel that subsequently named DP1 and DP2. If not specifically mentioned, the presented results are obtained on DP2. Their chemical composition was analyzed by wet-chemical analysis ( Table 1 \n                         ). The latter was additionally zinc-coated and the thickness of both steel sheets is 1.5 mm. Before conducting any microstructural characterization or focused ion beam (FIB) milling, the specimens were first cut into pieces of 8 × 5 × 1.5 mm, ground and polished by a 30 nm oxide polishing suspension (OPS). Electron Channeling Contrast Imaging (ECCI) was performed to investigate the dislocation structure in ferrite using a Zeiss Merlin Ⓡ  field emission microscope operated at 30 kV. Besides, EBSD was conducted to investigate the grain size distribution of ferrite and martensite, as well as the substructures formed in martensite islands. Discrimination of ferrite and martensite was based on the EBSD confidence index (CI) of the two phases. The volume fraction of individual phases was measured using point counting. For this, the OPS polished samples were etched in 1% Nital solution for 5 s and investigated via scanning electron microscope (SEM)."
      ]
    },
    {
      "heading": "Element characterization by atom probe tomography",
      "paragraphs": [
        "Atom probe tomography (APT) was conducted to measure the local distribution of chemical elements, particularly C. The needle-like APT tips were prepared by FIB milling (FEI Helios NanoLab 600TM). A final cleaning step using 5 kV and a current of 15 pA was applied to minimize Ga ion damage on the tip surface. The APT experiments were conducted on a CAMECA instrument LEAP™ 5000 XR (reflection-fitted with a flight path 382 mm) using the voltage mode. The base temperature was set to be 60 K. The detection rate is 0.5%, pulse fraction 20% and pulse rate 250 kHz. The data analysis to reconstruct the 3D atom map was done using the software package IVAS Ⓡ ."
      ]
    },
    {
      "heading": "Mechanical testing",
      "paragraphs": [
        "Both, macro and micro mechanical tests were performed. Micro compression experiments were carried out to determine the CRSS, activated slip systems of ferrite and the strength of martensite. We applied a Zeiss Auriga Ⓡ  Dual beam FIB on the OPS polished sample surface to mill annular pillars with a diameter of 1–3 µm for ferrite. Due to the small colony size, the martensite pillars were limited to a maximum diameter of 800 nm. The aspect ratio (height/diameter) is ranging from 2 to 4. A three-step milling strategy using 30 keV Ga +  ions was used: rough milling of an outer ring with 16 nA ion current, a middle ring 2 nA and fine milling with 240 pA.",
        "Subsequently, on top of the ferrite pillars, EBSD was performed at 15 kV using the same Zeiss Auriga Ⓡ  microscope equipped with an EDAX system with Hikari Ⓡ  charged coupled device (CCD) and the TSL OIM 7 software package in order to measure the crystallographic orientation of the single crystalline ferrite pillar.",
        "After the sample preparation, in situ micropillar compression tests were conducted using an Asmec Unat II (Asmec GmbH, Radeberg, Germany) in displacement mode. The indenter was equipped with a flat diamond tip provided by Synthon MDP (Switzerland). A loading rate of 1 × 10 −3  s −1  was applied. During deformation, the pillars were imaged in a Zeiss Gemini500 field emission microscope using the secondary electron (SE) and InLense Ⓡ  detectors. For the calculation of the engineering stress versus engineering strain curves, the force was divided by the top diameter and displacement by the initial pillar height.",
        "After the  in situ  test, the compressed pillars were imaged using the abovementioned microscopes. Based on the orientation information obtained by the top surface EBSD scans and the imaging conditions prior to deformation, we superimposed all 48 possible slip systems on the pillar surface. For an accurate identification of the {110}, {112} and {123} slip systems, we considered the non-zero taper angle of the pillars and compared the experimental slip pattern with the superimposed predictions. Accordingly, the CRSS can be calculated by taking the engineering normal stress  σ  and the Schmid factor  m  of the activated slip system into account and applying  \n                            \n                               τ \n                               = \n                               σ \n                               . \n                               m \n                            \n                         . Please note that throughout the manuscript the term slip plane corresponds to the effective slip plane and not – as pointed out later – to the atomistic plane of slip."
      ]
    },
    {
      "heading": "Results and interpretation",
      "paragraphs": []
    },
    {
      "heading": "Characterization and tensile result",
      "paragraphs": [
        "We have performed microstructure characterization and analyzed the element distribution of two commercial DP steels. The microstructures of both DP steel grades exhibit a banded morphology of martensite and partly dispersed martensite islands in the ferrite matrix (see labeled banded martensite with double ended arrow in  Fig. 1 \n                         a and b). The martensite volume fraction of DP1 and DP2 was evaluated by point counting in 10 regions, which is comparable for both steel grades 42 ± 1% and 38 ± 1%. \n                            1 \n                         \n                         \n                            1 \n                            Unless otherwise stated the error bars are always provided as the error of the mean. \n                          However, the grain size distribution shows larger martensite colonies and smaller ferrite grains in DP1 compared to DP2 ( Fig. 1 c). The average colony size of martensite is 1.1 ± 0.1 µm and 1.0 ± 0.1 µm, while of ferrite grains it is 5.9 ± 0.1 µm and 7.0 ± 0.1 µm, correspondingly.",
        "The engineering stress versus strain curves obtained by the macroscopic tensile testing ( Fig. 1 d, according to DIN EN ISO 6892-1) shows two distinct differences of the two steel grades in rolling direction: (i) DP1 yields at 530 MPa which is 36 MPa higher compared to DP2 (494 MPa). (ii) Also, DP1 fractures at an elongation of 14.4% which is lower compared to DP2 with a strain to failure of 18.6%. Similarly, the uniform elongation of DP1 is also smaller (compare 8.8% and 11.5%). Nevertheless, both steel grades reach an identical ultimate tensile strength of 830 MPa.",
        "The martensite colonies have a complex substructures as shown in  Fig. 2 \n                         a and b. They exhibit a hierarchical structure with lath morphology. The laths reveal a well-known orientation relationship to the parent austenite, namely, {111} γ  // {110} α  and 〈110〉 γ  // 〈111〉 α  being consistent with literature (e.g.,  [25] ). The packets are highlighted in  Fig. 2 a and b by white lines and the variants are labeled by numbers. Within our islands we do not simultaneously see all 24 variants expected for one prior austenite grain. Even in one packet, the variants are not complete as we observe less than 6 variants (see for instance the packet 1 in  Fig. 2 a). The block width of martensite in both DP grades is similar and of the order of 100 nm (see black arrow  Fig. 2 a and b). However, the martensite islands in DP1 contain more prior austenite grain boundaries.",
        "In addition, we have applied ECCI to investigate the dislocation structure in selected ferrite grains ( Fig. 2 c and d). Both DP grades have a high dislocation density in ferrite which is approximately 4.5⋅10 13  m −2  for DP1 and 1.6⋅10 13  m −2  for DP2. Besides, a dislocation density gradient exists with low dislocation density in the ferrite interior towards a higher dislocation density near the phase boundary (see  Fig. 2 c and d, along the arrow).",
        "We further measured the local element distribution using APT to thoroughly understand the differences of both dual phase steels. One example is presented in  Fig. 3 \n                         , showing the elemental distribution at a ferrite/martensite boundary from DP2. Two aspects are observed: First, there is an enrichment of Mn, Cr and C along the interphase boundary but a homogenous distribution of Mn and Cr in ferrite and martensite. Second, almost all carbon is located inside the martensite, where the C content reaches an average value of 3.12 ± 0.13 at.%. The result is consistent with three other pure martensite tips from the same DP grade. However, the C content drops significantly to 0.28 ± 0.03 at.% inside ferrite. The content of Mn, Cr and Si in martensite are 2.08 ± 0.05 at.%, 0.80 ± 0.04 at.% and 0.58 ± 0.03 at.% while in ferrite they reach 1.37 ± 0.03 at.%, 0.52 ± 0.03 at.% and 0.44 ± 0.02 at.%. Note that the element distribution is consistent within three pure ferrite and martensite tips of DP2. DP1 has a similar chemical composition of ferrite except that it contains almost no Cr (0.03 ± 0.01 at.%), which is consistent with the wet chemical analysis ( Table 1 ).",
        "Differences of the carbon distribution inside the martensite of the two DP steel grades are shown in  Fig. 4 \n                         , where the 5 at.% carbon isosurface is used. The C distribution is heterogeneous in martensite, especially in DP1 where it locally can reach up to 25 at.% ( Fig. 4 c), implying that Fe 3 C carbides formed in the martensite in DP1. The forming sites are very likely to be at block boundaries, since the two highly carbon concentrated isosurfaces have a distance of the order of 100 nm which correlates well with the block width (see  Fig. 2 a). By contrast, the carbon enrichment in martensite in DP2 is significantly lower (maximum up to 10 at.%) and the distance between regions with high C content is smaller. Hence, here we conclude that C is enriched either at laths boundaries or at dislocation lines, but not at block boundaries."
      ]
    },
    {
      "heading": "Micro plasticity of ferrite",
      "paragraphs": [
        "This chapter mainly describes the DP2 steel grade. For determination of the activated slip system and the CRSS we combine  post mortem  SEM images and snapshots taken from the in situ deformation. By this approach we can identify the slip system activated first which will be the one analyzed subsequently. Differences between the two steel grades DP1 and DP2 are summarized in the last  Section 3.2.4  of this chapter."
      ]
    },
    {
      "heading": "Measuring the cumulative distribution function (CDF) of the CRSS",
      "paragraphs": [
        "Micro compression testing was performed to analyze the CRSS in the ferrite grains with different orientations. The crystallographic slip plane was indexed on in situ and  post mortem  SEM images using EBSD data as described above. The code thereby is superimposing the {110}, {112} and {123} plane families as typically observed for bcc structures ( Fig. 5 \n                            , Column III).",
        "In far most cases, the single crystalline compression pillars exhibited only one dominating slip plane after an engineering strain between 10% and 15% (see for instance  Fig. 5 a). All three slip plane families are found active during pillar compression in our tested samples with examples for every family presented in each row of  Fig. 5 . In total, eight successfully tested pillars activate the {110} slip planes, six pillars the {112} and twelve pillars the {123} first. The corresponding activated slip system and Schmid factor are given in  Table 2 \n                            . As expected from Schmid´s law all activated slip systems have a very high Schmid factor, however, not necessarily the highest (e.g., Ferrite C), especially if several slip systems exhibit a similar value. This phenomenon has been reported previously by Ng and Ngan  [26]  and is rather attributed to the limited number of dislocation sources in the finite pillar volumes than to non-Schmid effects. When a second slip system is activated (e.g., shown in Ferrite B), only the first activated system as determined by the in situ recording was taken for the subsequent CRSS calculation.",
        "The engineering stress versus engineering strain curves of the single crystalline micro pillars show a jerky-like flow typical for the investigated size regime (see  Fig. 6 \n                            a)  [24 , 27 , 28] . The engineering stress at a plastic strain of 0.5% was taken to compute the CRSS based on the previously identified slip plane.",
        "Finally, the cumulative distribution function (CDF) of the CRSS was plotted for all three slip plane families (see.  Fig. 6 b) and fit by a Gaussian distribution as summarized in  Table 3 \n                            . In case of 3 µm sized pillars the mean CRSS of the {110} family equals 147 ± 6 MPa, of the {112} 143 ± 9 MPa and of the {123} 146 ± 4 MPa. Hence, surprisingly, within the standard error of the mean value, the CRSS of all three families is identical (here shown for 3 µm sized pillars of the DP2 steel grade)."
      ]
    },
    {
      "heading": "Size effects of the DP2 steel grade",
      "paragraphs": [
        "Ferrite grains exhibit a clear size effect (see  Fig. 7 \n                             for the {110} 111 slip system) with 2 µm sized pillars being systematically stronger than their 3 µm sized counterparts (2 µm: 179 ± 11 MPa, 3 µm: 147 ± 6 MPa). Also, the 2 µm sized pillars show a higher dispersion, as evident from the distribution width in the cumulative distribution plot (see  Fig. 7 a) and the scatter in CRSS for pillar diameters (see  Fig. 7 b). Unfortunately, it is impossible to test pillars larger than 3 µm in diameter due to the limited grain size and smaller pillars than 1 µm due to the limited force resolution of the indenter, which prevents a meaningful quantification of a size scaling law."
      ]
    },
    {
      "heading": "Orientation effects on the activation of slip systems in the DP2 steel grade",
      "paragraphs": [
        "The aforementioned CRSS distribution of the three families as well as their size distribution might also allow for analyzing orientation effects on the CRSS. For this purpose we have color coded the activation of the {110} 〈111〉, {112} 〈111〉 and {123} 〈111〉 slip systems in an inverse pole figure (IPF, see  Fig. 8 \n                            a). The plot thereby assumes an identical CRSS of all three slip system families, which agrees well with the findings reported in  Section 3.2.1 .",
        "In addition, the experimentally identified slip systems for 2 and 3 µm sized pillars are presented in  Fig. 8 b and c. In case of the 3 µm sized pillars the experimentally observed slip system activation predominantly follows the Schmid predictions with only few outliers documenting the dominance of Schmid´s law for the 3 µm sized samples. In case of 2 µm sized pillars the number of outliers seems to slightly increase (see  Fig. 8 e), nevertheless, the majority of pillars still follow Schmid´s law and non-Schmid effects do not play a significant role in slip activation here. We address the outliers to the limited number of dislocation sources in the finite sample volume which results in a statistical “Break Down of Schmid´s law” as proposed by Ng and Nghan  [26] . Also, it should be noted that in the case of outliers the CRSS of the activated slip system is very close to the CRSS of the primary slip system exhibiting the highest available Schmid factor."
      ]
    },
    {
      "heading": "Grade effect of DP1 and DP2",
      "paragraphs": [
        "Finally, let us focus on the differences of the ferrite of the two steel grades DP1 and DP2 as shown in  Fig. 9 \n                            . The 3 µm pillars milled from DP1 systematically yield at a significantly higher stress and exhibit a substantially higher CRSS as compared to the ones obtained from DP2. The mean CRSS of DP1 {110} slip plane group reaches 205 ± 8 MPa, which is approximately 60 MPa larger in comparison to147 ± 6 MPa of DP2 (see  Fig. 9 b and c).",
        "Similar to the previously described size scaling in DP2 (see  Section 3.2.2 ), the 2 µm pillars of DP1 show a very broad distribution of the CRSS ranging from 200 MPa to 300 MPa, while the 3 µm are less dispersed. Hence, comparing the two steel grades with macroscopically identical UTS we can conclude that, irrespective of the pillar size, DP1 exhibits a higher yield strength than DP2.",
        "As a summary, the results of all the tested pillars are given in  Table 3  with the mean value and dispersion width of CRSS. The abovementioned points in terms of activated slip planes, orientation dependence and size effect are valid as well in the DP1 steel grade."
      ]
    },
    {
      "heading": "Micro plasticity of martensite islands",
      "paragraphs": [
        "Within this section we focus on the deformation behavior of the martensite islands with their complex colony structure. The hierarchical microstructure of our martensite islands, including a number of interfaces forming a complex substructure, is shown in the IPF (see  Fig. 10 \n                         a). The block size (see  Fig. 10 a) typically reaches dimensions of approximately 100 nm. Therefore, our micropillars do not contain one isolated martensite block but involve single martensite islands including their complex substructure.",
        "During pillar compression, we observe barreling of the entire pillar which is occasionally accompanied by discrete slip traces. The discrete slip traces had previously been interpreted as slip at block-boundaries  [29–31] . Also in our case the block size as measured from EBSD image quality (IQ,  Fig. 10 b) maps show a similar dimension as observed in the slip traces in  Fig. 10 e. Furthermore, as proven through the 〈110〉 pole figures of the substructures 1 and 2 ( Fig. 10 c), the interface between them is a block boundary. Hence, the discrete slip traces on the pillar surfaces are consistent with the interpretations of Du et al.  [29]  and Mine et al.  [31] .",
        "Also the engineering stress versus engineering strain curves (see  Fig. 11 \n                         a) document the deformability of martensite islands at the micron scale. After linear elastic loading the martensite of both DP grades exhibit significant plastic deformation during the compression experiment. Even though some stress drops occur in the microscale martensite, the overall appearance of the engineering stress vs. strain curve is much smoother compared to the ferrite pillars.",
        "Due to the limited martensite island size the martensite pillars might contain softer ferrite at the bottom, which significantly influences the stress strain behavior (see black curve in  Fig. 11 a). By testing more than 30 pillars, we differentiated such cases by two aspects: (i) the ferrite containing pillars tend to exhibit a sink-in upon compression, where the entire pillar or parts of it can be pushed into a plastically deforming ferrite island (see  Fig. 10 d); (ii) fully martensitic pillars exhibit significantly higher flow stresses among the compression engineering stress versus engineering strain curves (see  Fig. 11 a). Following this approach we cannot exclude the possibility of a significantly softer martensite at the bottom of our martensite pillars, similar as previously observed in TEM  [14] . Therefore, our data only contains the high strength martensite and would not allow to discuss the occurrence of low strength martensite – if at all existing or present.",
        "In this way, the pure martensite pillars of both DP steels and their strength distribution function were analyzed (see  Fig. 11 b). The martensite islands in both DP1 and DP2 yield at a surprisingly high mean stress level of 2716 ± 62 MPa and 2880 ± 49 MPa, respectively, i.e., on average, martensite colonies in DP1 have a slightly lower yield strength."
      ]
    },
    {
      "heading": "Discussion",
      "paragraphs": []
    },
    {
      "heading": "Slip systems of ferrite",
      "paragraphs": [
        "We performed micropillar compression tests on the microstructure constituents ferrite and martensite in DP800 to microscopically investigate their deformation behavior to deeper understand their macroscopic mechanical behavior. Our BCC ferrite pillars showed the activation of all three possible slip plane families, namely {110}, {112} and {123} all owning a 〈111〉 Burgers vector at comparable CRSS.",
        "As first crude estimate we want to refer to the stress required to move a dislocation through a lattice, the Peierls stress  \n                            \n                               \n                                  τ \n                                  p \n                               \n                               = \n                               \n                                  \n                                     2 \n                                     G \n                                  \n                                  \n                                     1 \n                                     − \n                                     \n                                     ν \n                                     \n                                  \n                               \n                               exp \n                               \n                                  ( \n                                  \n                                     − \n                                     \n                                        \n                                           2 \n                                           π \n                                        \n                                        \n                                           ( \n                                           \n                                              1 \n                                              − \n                                              ν \n                                           \n                                           ) \n                                        \n                                     \n                                     \n                                        d \n                                        b \n                                     \n                                  \n                                  ) \n                               \n                            \n                          with  G  being the shear modulus, the Poisson´s ratio  ν , the lattice spacing  d  and the magnitude of the Burgers vector  b . The Peierls stress on higher index planes should be significantly higher and, therefore, it should be more difficult for dislocations to move on those planes. The Peierls equation above was originally deduced based on the Peierls–Nabarro (P–N) model, where a single straight edge dislocation with a planar core structure in a simple cubic structure was considered at 0 K  [32 , 33] . However, the screw dislocations that dominate the deformation of BCC metals are believed to have non-planar structures and move forward through the kink-pair mechanism including nucleation of a kink-pair and lateral motion of the kinks. Temperature and stress have a great influence on the core structure and hence the kink-pair formation  [20 , 34]  which renders slip in bcc more complex. Therefore, it is not reasonable to assess the possibility of the activated slip systems merely based on the Peierls stress of the P–N model. The simple Peierls stress approach does not work  [32–34] .",
        "Our result is complementary to the observations reported in references  [35–38]  showing the activation of {110} and {112} slip planes only. A possible explanation for the additional activation of {123} slip is that the former studies of Du et al.  [35]  and Franciosi et al.  [38]  were not conducted on orientations favoring {123} slip (e.g., see  Fig. 8 ). Although constant efforts have been made to explain the hardening/softening of iron caused by the addition of the foreign atoms, their complex influence on the activation of slip planes still remains an open question  [39 , 40] . Hence, another reason might be that we investigated chemically non-pure iron pillars from a commercial DP800 steel grade and not high purity iron  [37] .",
        "Let us note that the above mentioned slip planes are all identified by means of SEM images and, therefore, are averaged planes within the resolution provided by field emission SEM microscopy. Caillard concluded from thorough transmission electron microscopy (TEM) investigations with significantly higher lateral resolution that the elementary slip planes are {110} types in Fe, irrespective of the investigated alloying elements (see the work of  [19 , 39–41] ). According to Caillard an apparent average plane – as we observed – can be realized by continuous intensive cross slip between two {110} planes. Caillard´s view is supported by molecular dynamics simulations from Gilbert et al.  [42] , who identified that glide on {112} in pure iron is only observed from length scales far above the atomistic one. Also in their case {112} slip occurs via numerous cross-slip events on {110} planes at an atomic scale. Note that the cross slip phenomenon is particularly strong in bcc structures since the plastic deformation is mainly controlled by the slower motion of screw dislocations  [43 , 44] . In light of the atomistic simulations  [42]  and experimental work  [19 , 39–41]  an identical CRSS of slip on {110}, {112}, and {123} can be explained in terms of averaged Schmid factors on constituting, elementary {110} slip planes. It is still interesting to note that the slip traces appear to originate from flat slip planes in the SEM, which requires that the cross-slip process on two elementary {110} planes happens extremely periodically.",
        "A non-Schmid behavior is frequently discussed for bcc  [45–47] . In our work, the magnitude of the CRSS of the three slip plane families is within the resolution provided by pillar compression identical for all three systems irrespective of the loading direction. The Schmid factor reasonably well predicts the activation of activated slip systems in ferrite for both steel grades (see  Fig. 8 ). The slip plane experiencing the highest Schmid factor, e.g., the highest resolved shear stress, is in far most cases activated first. This behavior indicates that the non-Schmid phenomena, at least in our case, play a minor role. Nevertheless, occasionally – particularly for the smaller sized pillars and in regions with minor differences in Schmid factors – we observed the activation of the slip plane with the second or third highest Schmid factor. This phenomenon had previously been entitled “Breakdown of Schmid´s law” and reflects the important role of the availability and size of dislocation sources in micron sized samples  [26] . Du et al. and Francioso et al. found similar results for {110} and {112} planes  [35 , 38] ."
      ]
    },
    {
      "heading": "Size effects in DP800 ferrite grains",
      "paragraphs": [
        "The breakdown of Schmid´s law at small dimensions is not the only consequence of reduced sample dimensions we observe here. Due to the dimensional constraints dislocation sources are potentially smaller in smaller pillars, resulting in a “smaller is stronger” effect  [48 , 49] . This also holds true for both of our DP steels. In our work, smaller pillars indeed exhibit a higher mean CRSS than larger ones (see  Table 3 ). Also, a much larger CRSS dispersion of 2 µm sized pillars exists compared to 3 µm (compare the scatter in  Fig. 8 b), being another aspect of the size effect (see for instance Bei et al.  [50]  and Sudharshan Phani et al.  [51] ).",
        "The dislocation density gradient across the ferrite grain in our dual phase steels as observed via ECCI imaging (see  Fig. 2 c and d) also contributes to the size scaling in the ferrite grains. A higher dislocation density is observed near the phase boundary between ferrite and martensite to accommodate the volume expansion during the martensitic transformation. This observation is consistent with research work of Tasan et al.  [1]  and Kadkhodapour et al.  [9] . We have milled all our pillars with the intention to locate them in the center of one ferrite grain. Hence, a 3 µm pillar is more likely to contain a higher density of dislocations (therefore dislocation sources) than a 2 µm pillar. Since the number of dislocation sources is known to play a dominant role in the deformation behavior of materials at the micron scale we attribute the significant drop of the CRSS within the small changes of the pillar diameter to the increased number of pre-existing dislocation sources. Hence, the size scaling effect of the CRSS observed here is a sampling effect where larger pillars contain disproportionately more dislocation sources due to the vicinity to the martensite requiring less dislocation source activation stress (see  Fig. 8 b and c)."
      ]
    },
    {
      "heading": "Deformation behavior of martensite",
      "paragraphs": [
        "The martensite in both investigated steel grades presents, in accordance with low carbon steel with less than 0.8 wt% C, a lath morphology  [52] . The martensite islands in our DP steels exhibit homogenous plasticity with only few deformation traces. The plasticity at the traces is related to the deformation along the block boundaries because the block boundary is {110} plane type that is a potential slip plane family for near bcc martensite. If the block boundary exhibits a high resolved shear stress, gliding along the block boundary is observed  [29] . Hence, sliding of block boundaries can enhance plasticity of martensite. However, if the maximum resolved shear stress has a large angle to the block boundary, this interface acts as an effective barrier for dislocation slip and, therefore, restricts plasticity of martensite  [31] .",
        "In our tests the milled pillars can contain several block boundaries that are even non-parallel to each other if more than one packet exists. As a result, multiple slip systems can be activated. Instead of simple slip traces observed in ferrite, the martensite pillars show barreling in most cases with occasionally local deformation traces along the block boundaries. The local deformation appears to terminate at packet boundaries. These local sliding along the block boundaries might cause the small load drops on the engineering stress versus engineering strain curve, while the packet boundary contributes to the high yield strength of the martensite island. Ghassemi-Armaki et al.  [13]  found that micropillars containing one packet boundary behave similar to bulk lath martensite in terms of the yield strength. Therefore, we can expect that a bulk martensite comprised of such fine substructures like in our case can reach a yield strength up to 3 GPa."
      ]
    },
    {
      "heading": "Comparison of the DP steel grades",
      "paragraphs": [
        "We have studied two dual phase steels and both have identical ultimate strength fitting the DP800 classification. However, under the same tensile test conditions, they show significantly different uniform and fracture elongation as well as yield strength as summarized in  Table 4 \n                         . DP2, with a larger mechanical heterogeneity, unexpectedly exhibits a higher uniform and total elongation that might be caused by a higher work hardening potential of softer ferrite in DP2 and can suppress a rapid growth of cracks. However, the current work does not allow for an quantitative assessment of the local work hardening ability of ferrite and, therefore, additional work at different engineering macro strain levels needs to be done to shine light on the damage behavior.",
        "Besides, we found that ferrite with higher CRSS corresponds to a higher yield strength of dual phase steels which is consistent with the picture of ferrite playing the dominant role in the early yielding behavior. Still, the differences in ferrite CRSS can be discussed. Our APT data shows that the chemical composition of ferrite in both DP steel grades does not vary significantly. Cr is the only element differing, which is entirely in solid solution. The minor chemical variation between the ferrite in the two steel grades cannot explain the strength difference observed in pillar compression.",
        "In contrast to the chemical distribution, the dislocation density is different for both steel grades. The ferrite having a smaller grain size in DP1 possesses a higher dislocation density (see  Fig. 2 c and d). Hence, we hypothesize without proof that the ferrite CRSS difference at yielding is rather caused by differences of the dislocation density instead of chemistry of ferrite.",
        "By contrast, the carbon distribution and content in martensite of two DPs varies largely. The formation of carbides in DP1 significantly decreases the carbon in the solid solution state ( Fig. 4 ). The C depletion of martensite in DP1 can reduce the strength of martensite by allowing for local dislocation activity. The critical substructure size for deformation in the martensite island is the block width that is approximately 100 nm in both steels ( Fig. 2 c and d). Hence, we think that the dominating factor for the differences in martensite strength here is the heterogeneous carbon distribution and formation of carbides."
      ]
    },
    {
      "heading": "Conclusion",
      "paragraphs": [
