Repository: shewall/steel_llm

## Steel CPP Literature Mining Pipeline

The idea of this project is to pull composition, processing and property (CPP) data out of steel research papers, using a large language model to help read the papers, and then use that data to train regression models that predict tensile strength, yield strength and elongation from the steel composition.

## How the pipeline works

The papers go through a few stages before they turn into a usable dataset:

1. **Collecting papers** — papers are found through CrossRef, and full text is downloaded from Elsevier and Springer.
2.

File: data/processed/10-1016_j-actamat-2020-02-020.json
{
  "doi": "10.1016/j.actamat.2020.02.020",
  "title": "The mechanism of dynamic strain aging for type A serrations in tensile flow curves of Fe-18Mn-0.55C (wt.%) twinning-induced plasticity steel",
  "abstract": "To elucidate the mechanism of dynamic strain aging (DSA) causing serrations in the tensile curves of an fcc austenitic Fe-18Mn-0.55C (wt.%) twinning-induced plasticity (TWIP) steel, many tensile tests were performed by varying both tensile temperature (203−323 K) and initial strain rate (\n                        \n                           \n                              \n                                 ε\n                              \n                              ˙\n                           \n                           \n                              i\n                              n\n                              i\n                           \n                        \n                      = 1 × 10−2 − 1 × 10−4/s). At the ranges of tensile temperature and \n                        \n                           \n                              \n                                 ε\n                              \n                              ˙\n                           \n                           \n                              i\n                              n\n                              i\n                           \n                        \n                      adopted in this study, only type A serrations appeared, and a critical engineering strain (ec\n                     ) for serrations decreased with increasing tensile temperature and with decreasing \n                        \n                           \n                              \n                                 ε\n                              \n                              ˙\n                           \n                           \n                              i\n                              n\n                              i\n                           \n                        \n                     . For the short-range diffusion model based on C-Mn complex, the activation energy value (\n                        \n                           Q\n                           \n                              r\n                              e\n                           \n                           C\n                        \n                     ) for the reorientation of C in C-Mn complex was calculated by ab-initio simulation. The \n                        \n                           Q\n                           \n                              r\n                              e\n                           \n                           C\n                        \n                      value was ~2.4 eV for the fcc austenite matrix, and 0.60 eV and 0.18 eV for the hcp stacking fault depending on diffusion path. There was no intersection between staying time (ts\n                     ) and reorientation time (tre\n                     ) calculated using the \n                        \n                           Q\n                           \n                              r\n                              e\n                           \n                           C\n                        \n                      values. This indicates that DSA is not caused by the reorientation of C-Mn complexes. In addition, ec\n                      revealed no dependency on the concentration of vacancy (Va). Therefore, DSA causing type A serrations is not explained by short-range diffusion models based on C-Mn and C-Va complexes. DSA is elucidated by the dislocation arrest model, which belongs to the long-range diffusion model. The measured activation energy (0.85 eV) corresponding to the activation energy (0.57−1.00 eV) for dislocation pipe diffusion of C and C-segregated dislocations in atom probe tomography (APT) maps support the occurrence of long-range C diffusion.",
  "journal": "Acta Materialia",
  "year": "2020",
  "sections": [],
  "tables": []
}

File: data/processed/10-1016_j-actamat-2020-09-007.json
{
  "doi": "10.1016/j.actamat.2020.09.007",
  "title": "Phase boundary segregation-induced strengthening and discontinuous yielding in ultrafine-grained duplex medium-Mn steels",
  "abstract": "The combination of different phase constituents to realize a mechanical composite effect for superior strength-ductility synergy has become an important strategy in microstructure design in advanced high-strength steels. Introducing multiple phases in the microstructure essentially produces a large number of phase boundaries. Such hetero-interfaces affect the materials in various aspects such as dislocation activity and damage formation. However, it remains a question whether the characteristics of phase boundaries, such as their chemical decoration states, would also have an impact on the mechanical behavior in multiphase steels. Here we reveal a phase boundary segregation-induced strengthening effect in ultrafine-grained duplex medium-Mn steels. We found that the carbon segregation at ferrite-austenite phase boundaries can be manipulated by adjusting the cooling conditions after intercritical annealing. Such phase boundary segregation in the investigated steels resulted in a yield strength enhancement by 100–120 MPa and simultaneously promoted discontinuous yielding. The sharp carbon segregation at the phase boundaries impeded interfacial dislocation emission, thus increasing the stress required to activate such dislocation nucleation process and initiate plastic deformation. This observation suggests that the enrichment of carbon at the phase boundaries can enhance the energy barrier for dislocation emission, which provides a favorable condition for plastic flow avalanches and thus discontinuous yielding. These findings extend the current understanding of the yielding behavior in medium-Mn steels, and more importantly, shed light on utilizing and manipulating phase boundary segregation to improve the mechanical performance of multiphase metallic materials.",
  "journal": "Acta Materialia",
  "year": "2020",
  "sections": [],
  "tables": []
}

File: data/processed/10-1016_j-actamat-2021-116920.json
{
  "doi": "10.1016/j.actamat.2021.116920",
  "title": "Intercritical annealing of cold-rolled ferrite-pearlite steel: Microstructure evolutions and phase transformation kinetics",
  "abstract": "The manufacturing of Dual-Phase steels includes as a crucial step the annealing of a cold-rolled ferrite-pearlite (F/P) microstructure, which involves numerous and interacting metallurgical mechanisms, namely recovery/recrystallization of ferrite, globularization, manganese enrichment, coarsening of cementite and finally austenite transformation. Present study focuses on the austenite transformation considering its interaction with the ferrite recrystallization and the influence of the chemical composition of the cementite. The behavior of a cold-rolled F/P microstructure is studied at three heating rates to induce weak and strong interactions between the mechanisms, in particular using post mortem microstructure observations but also in situ High Energy X-Ray Diffraction experiments on a synchrotron beamline.\n                  Slow heating leads to a necklace austenite distribution whereas fast heating conducts to a banded topology. This particular microstructure morphogenesis is explained by the presence of numerous intergranular (or isolated) carbides inside the ferrite matrix, inherited from the hot-rolling. Thermokinetic analysis accounting for the cementite composition shows that the pearlite islands transformation necessarily involves the partition of substitutional elements. Conversely, the dissolving isolated carbides undergo a partition/partitionless transition on heating. After the dissolution of the cementite, a final ferrite/austenite transformation takes place. The phase transformation kinetics increases with increasing heating rates, despite the thermal-activated nature of the austenite growth process. This is interpreted thanks to kinetic simulations with DICTRA software, which allow to analyze the austenite growth regimes involving or not the partition of the alloying elements.",
  "journal": "Acta Materialia",
  "year": "2021",
  "sections": [],
  "tables": []
}

File: data/processed/10-1016_j-actamat-2021-117601.json
{
  "doi": "10.1016/j.actamat.2021.117601",
  "title": "On the mechanism of Mn partitioning during intercritical annealing in medium Mn steels",
  "abstract": "To understand how solute Mn in the reverted austenite is able to rapidly partition to near-equilibrium concentration values during the typically short intercritical annealing (IA) of medium Mn steels (MMS), reverse transformation kinetics were simulated numerically. We applied a variety of assumptions both for the diffusivity of Mn in austenite and martensite/ferrite and for the interface mobility. These simulation results were compared with measurements of the Mn concentration gradient near the interface as measured by atom probe tomography. Our inclusion of an interface mobility term, with physical origins from the interfacial dissipation energy, reduced the interphase interface migration rate, resulting in much higher values of the interfacial Mn concentration than in the scenario whereby diffusion-controlled transformation kinetics dominate. These results have led us to propose that the austenite/ferrite interface exhibits a fluctuational interface mobility during IA. This new phenomenological description of the interface migration achieves the best fit to the measured fluctuations of the Mn concentration gradients near the interface. We suggest that the fluctuational mobility arises from encounters between the interface and the regions of crystal containing precipitates and/or microstructural defects.",
  "journal": "Acta Materialia",
  "year": "2022",
  "sections": [],
  "tables": []
}

File: data/processed/10-1016_j-actamat-2022-117786.json
{
  "doi": "10.1016/j.actamat.2022.117786",
  "title": "Effect of Nb micro-alloying on austenite nucleation and growth in a medium manganese steel during intercritical annealing",
  "abstract": "The third-generation advanced high strength medium manganese steels aim at high-performance automobile sheet steel applications. Micro-alloying of steels is considered an effective method to enhance mechanical properties through grain refinement and precipitation hardening. However, in the context of cold-rolled, intercritically annealed medium-manganese steels, the effect of micro-alloying is not well understood. In the present work, we studied the influence of 0.06 wt.% Nb micro-alloying in medium manganese steel of composition 10Mn-0.05C-1.5Al (wt.%). Firstly, using atom probe tomography we discuss the mechanism of NbC precipitation. Subsequently, the effect of NbC precipitation on the driving force for austenite nucleation is explained. We observe that the NbC precipitation pins the austenite-ferrite phase boundary during austenite growth, and the corresponding Zener pinning force was calculated. Furthermore, the energy dissipation during phase boundary migration caused by intrinsic friction and solute drag effect was discussed. These forces hindering the austenite growth were then compared with the chemical driving force for phase transformation. Lastly, the mechanical properties of the NbC microalloyed steels were explained based on the effect of NbC precipitation on austenite nucleation and growth.",
  "journal": "Acta Materialia",
  "year": "2022",
  "sections": [],
  "tables": []
}

File: data/processed/10-1016_j-actamat-2022-118356.json
{
  "doi": "10.1016/j.actamat.2022.118356",
  "title": "Ultrahigh yield strength and large uniform elongation achieved in ultrafine-grained titanium containing nitrogen",
  "abstract": "In this study, we systematically investigated the influences of nitrogen content and grain size on the tensile properties and deformation behaviors of titanium at room temperature. By high-pressure torsion and annealing, we obtained ultrafine-grained (UFG) Ti-0.3 wt%N alloy with a fully recrystallized microstructure, which combined an unprecedented synergy of ultrahigh yield strength (1.04 GPa) and large uniform elongation (10%). The hardening and strain-hardening mechanisms of Ti-0.3 wt%N alloy were comprehensively studied via deformation substructure observation and first-principles calculations. It is revealed that the contributions of nitrogen to the excellent strength/ductility balance in UFG Ti-0.3 wt%N were twofold. On one hand, nitrogen atoms inside the grains strongly impeded the motion of <\n                        a\n                     > dislocations on prismatic plane due to the shuffling of nitrogen from octahedral to hexahedral site, giving rise to a six-fold increase in the friction stress relative to pure Ti. Moreover, the greatly reduced stacking fault energy difference between prismatic and pyramidal planes in Ti-0.3 wt%N alloy facilitated an easier activation of <\n                        c\n                     +\n                        a\n                     > dislocations, which contributed to an enhanced strain-hardening rate. On the other hand, some nitrogen atoms segregated near the grain boundaries, a phenomenon discovered in α-titanium for the first time. These segregated nitrogen atoms served as an additional contributor to the high yield strength of UFG Ti-0.3 wt%N, by raising the barrier against dislocation slip transfer between grains. Our experimental and theoretical calculation work provide insights for the design of affordable high strength titanium without a large sacrifice of ductility, shedding lights on a more widespread use of this high strength to weight ratio material.",
  "journal": "Acta Materialia",
  "year": "2022",
  "sections": [],
  "tables": []
}

File: data/processed/10-1016_j-actamat-2023-118780.json
{
  "doi": "10.1016/j.actamat.2023.118780",
  "title": "Martensitic transformation dominated tensile plastic deformation of nanograins in a gradient nanostructured 316L stainless steel",
  "abstract": "We systematically investigated the tensile deformation mechanisms and mechanical properties of a gradient nanograined AISI 316 L stainless steel prepared by means of surface mechanical grinding treatment. The gradient nanograined samples exhibit a good synergy of high strength and remarkable tensile ductility at room temperature. Microstructural observations revealed that martensitic transformation co-operating with grain boundary migration accommodates the tensile plastic deformation of nanograins in the topmost layer of gradient nanograined 316 L SS, which is distinct from the traditional partial dislocation associated deformation twinning in homogeneous coarse-grained counterpart under tension loading. Accompanied by the decrease in grain boundary migration rate, the martensite content increases significantly with increasing tensile strain, reaching ∼50% at a true strain of 50%. The newly formed martensites as strengthening phase not only provide dynamic work hardening, but also effectively suppress the strain localization, resulting in the substantial tensile ductility of the gradient nanograins.",
  "journal": "Acta Materialia",
  "year": "2023",
  "sections": [],
  "tables": []
}

File: data/processed/10-1016_j-actamat-2023-118985.json
{
  "doi": "10.1016/j.actamat.2023.118985",
  "title": "An in situ investigation of neighborhood effects in a ferrite-containing quenching and partitioning steel: Mechanical stability, strain partitioning, and damage",
  "abstract": "Understanding the micromechanical consequences of transformation-induced plasticity (TRIP)-assisted steels is challenging, due to the presence of multiple phase constituents and difficulties in spatially and temporally resolving the transformation of sub-micron scale retained austenite. Local stress or strain partitioning among constituents is considered important in determining the stability of retained austenite, which often competes with other effects such as composition or crystal orientation. In this work, we study the neighborhood effects on micromechanical behaviors of multi-phase TRIP steel using a ferrite-containing quenching and partitioning steel as a model system by employing in situ SEM/EBSD and in situ synchrotron X-ray diffraction tensile tests, phase-specific nanoindentation, and atom probe tomography. Our results reveal that retained austenite, bainite, and tempered martensite clusters behave similarly due to underlying strengthening mechanisms, resulting in the early transformation of retained austenite surrounded by bainite and tempered martensite matrices. Conversely, in large ferrite grains, the intragranular strain distribution develops heterogeneously, which retards the transformation of some embedded retained austenite grains. The in situ microstructure-based strain mapping also demonstrates that the local strain increment of the retained austenite inside ferrite grains decreases as the deformation level increases, leading to a non-linear strain partitioning behavior at high strain levels. Another neighborhood-induced effect is observed in ferrite grains. When ferrite grains are neighbored by hard fresh martensite, their lateral contraction is inhibited, causing a plane strain tension path locally in ferrite, even when the globally applied strain path is uniaxial tension.",
  "journal": "Acta Materialia",
  "year": "2023",
  "sections": [],
  "tables": []
}

File: data/processed/10-1016_j-actamat-2023-119139.json
{
  "doi": "10.1016/j.actamat.2023.119139",
  "title": "Quantitatively evaluating respective contribution of austenite and deformation-induced martensite to flow stress, plastic strain, and strain hardening rate in tensile deformed TRIP steel",
  "abstract": "Transformation-induced plasticity (TRIP)-assisted steels exhibit an excellent combination of strength and ductility due to enhanced strain hardening rate associated with deformation-induced martensitic transformation (DIMT). Quantitative evaluation on the role of DIMT in strain hardening behavior of TRIP-assisted steels and alloys can provide guidance for designing advanced materials with strength and ductility synergy, which is, however, difficult since the phase composition keeps changing and both stress and plastic strain are dynamically partitioned among constituent phases during deformation. In the present study, tensile deformation with in situ neutron diffraction measurement was performed on an Fe-24Ni-0.3C (wt.%) TRIP-assisted austenitic steel. The analysis method based on stress partitioning and phase fractions measured by neutron diffraction was proposed, by which the tensile flow stress and the strain hardening rate of the specimen were resolved into factors associated with each phase, i.e., the austenite matrix, deformation-induced martensite, and the transformation rate of DIMT after differentiation, and then the role of each factor in the global strain hardening behavior was discussed. In addition, the plastic strain partitioning between austenite and martensite was indirectly estimated using the dislocation density measured by diffraction profile analysis, which constructed the full picture of stress and strain partitioning between austenite and martensite in the material. The results suggested that both the transformation rate and the phase stress borne by the deformation-induced martensite played important roles in the global tensile properties of the material. The proposed decomposition analysis method could be widely applied to investigating mechanical behavior of multi-phase alloys exhibiting the TRIP phenomenon.",
  "journal": "Acta Materialia",
  "year": "2023",
  "sections": [],
  "tables": []
}

File: data/processed/10-1016_j-actamat-2024-120212.json (part 1 of 3)
{
  "doi": "10.1016/j.actamat.2024.120212",
  "title": "In-situ observation of variant pair formation in bainite of low carbon steel by digital holographic microscopy",
  "abstract": "Digital holographic microscopy (DHM) was employed to investigate the formation process and shape evolution of the most frequently observed bainite variant pairs in low-carbon alloy steel. Through in-situ observation coupled with theoretical predictions, the continuous changes in surface relief corresponding to bainite and adjacent austenite were measured. Additionally, the crystal orientations of the observed variant pairs were determined using electron backscattered diffraction (EBSD). The results indicated that at the onset of the transformation, the bainite variant shape agreed with theoretical predictions, while the adjacent austenite experienced plastic deformation. However, as the transformation proceeded towards completion, the shape of some bainite variants deviated from the theoretical predictions, while their adjacent austenite remained undeformed. This shift of deformation strain between austenite and bainite suggests a change in strain accommodation mechanism. Furthermore, the observed ‘tent-shaped’ surface relief was attributed to back-to-back mutually accommodating variant pairs, resulting in reduction of the total shape strain, compared to the theoretical prediction.",
  "journal": "Acta Materialia",
  "year": "2024",
  "sections": [
    {
      "heading": "Introduction",
      "paragraphs": [
        "Bainite structures have been gaining increasing attention for their good balance of strength, toughness, and creep resistance in the latest advanced high-strength low-carbon steels. Such mechanical properties are highly dependent on their microstructure consisting of lath-shaped ferrite with high dislocation density and fine cementite particles. Since the thickness of bainite and the substructure of bainite, including packet and block, are both considered to strongly affect the mechanical properties [ 1 ], there has been extensive research on the substructure of bainitic steels.",
        "A packet is an aggregate consisting of ferrite laths with habit planes (HP) nearly parallel to each other, while a block is that consisting of ferrite lathes with close crystallographic orientation. Bainite has been reported to hold a specific crystal orientation relationship with its prior austenite, which is near Kurdjumov-Sachs (K-S) orientation relationship ( \n                         \n                            \n                               \n                                  ( \n                                  111 \n                                  ) \n                               \n                               FCC \n                            \n                            / \n                            / \n                            \n                               \n                                  ( \n                                  110 \n                                  ) \n                               \n                               BCC \n                            \n                         \n                       and  \n                         \n                            \n                               \n                                  [ \n                                  110 \n                                  ] \n                               \n                               FCC \n                            \n                            / \n                            / \n                            \n                               \n                                  [ \n                                  111 \n                                  ] \n                               \n                               BCC \n                            \n                         \n                      ), and hence 24 variants can be formed in a single prior austenite grain. The correspondence between bainitic and its prior austenite is almost identical to those associated with martensite reactions. Therefore, there has been a long debate about whether bainite transformation is consistent with martensite transformation [ 2–5 ]. Nevertheless, the crystallography of upper bainite and lath martensite are quite like each other and will be discussed together below.",
        "There have been reported several different kinds of packet and block structures in bainite and martensite [ 6–8 ]. On some occasions, variants sharing the same parallel closed-packed planes form together, while in other situations, variants having the same Bain correspondence with prior austenite ( \n                         \n                            \n                               \n                                  [ \n                                  001 \n                                  ] \n                               \n                               FCC \n                            \n                            / \n                            / \n                            \n                               \n                                  [ \n                                  011 \n                                  ] \n                               \n                               BCC \n                            \n                         \n                      ) form together. In the case of the closed-packed group, packets consisting of two variants with the smallest misorientation tend to form at higher temperatures, while all six variants in the same closed-packed group tend to form at lower transformation temperatures. In addition, an increased number of twin-related variant pairs is usually observed with decreased transformation temperature [ 9 ]. In the case of the Bain group, it is reported that a specific pair of variants of the Bain group without sharing the same closed-packed plane tends to form. The almost equivalent variant paring tendency has been reported even in martensite [ 10 ]: Variants within the same Bain group are preferentially formed in IF steel, while variants within the same closed-packed plane are preferentially formed in 0.75 wt.% C steel. Therefore, transformation temperature, as well as carbon concentration, are both believed to influence variant selection tendency.",
        "Such a variant selection tendency has been discussed from the viewpoint of different accommodation processes of transformation strain, i.e., plastic accommodation by the deformation of austenite matrix, or self-accommodation by interaction and cancellation of strain from multiple variants. Kundu [ 11 ] demonstrated that based on the interaction of residual stress in austenite and shape deformation of martensite, variant selection of thermally induced martensitic transformation from cold-deformed austenite could be predicted. Similarly, Jafarian et al. [ 12 ] proved that different variant selection exists for coarse/ultra-fine grain austenite, which can additionally be explained by the restriction by prior austenite grain boundaries. However, the experimental evidence of the accommodation process is limited. Most research on variant growth is based on statistical data obtained only after the completion of the phase transformation. Therefore, a direct observation of certain variant pair formation will provide new insights into understanding the variant selection mechanisms.",
        "Strain and shape deformation of martensite and bainite variants will lead to surface relief of the material. Hence, surface relief is of great importance in understanding the variant selection. Traditionally, surface relief associated with these transformations has been observed by either atomic force microscopy (AFM) [ 13 ], scanning tunneling microscopy (STM) [ 14 ], or Confocal Laser Scanning Microscopy (CLSM) [ 15 ]. While AFM and STM offer exceptional sub-nanometer resolution to sub-nm scale, their scanning systems limit them to post-transformation observation. On the other hand, CLSM allows for continuous observation of surface relief evolution during transformation. However, CLSM lacks the capability for quantitative analysis in the continuous observation mode. Moreover, although invariant plane strain (IPS) surface relief is confirmed in bainite, tent-shaped surface relief which contradicts the IPS is also observed [ 16 , 17 ]. Therefore, a more in-depth understanding of surface relief is necessary.",
        "Being the first to apply digital holographic microscopy in this field, our research group has demonstrated its potential as a powerful tool for making quantitative, real-time observations on the evolution of surface relief during bainite and martensite transformation [ 18 ]. This approach provides a unique opportunity to visualize the transformation and deformation behavior of metals in real-time and in three dimensions, allowing for a more comprehensive understanding of their mechanism. In the present study, surface relief induced by the single variant of martensite/ bainite, and bainite variant pairs in low-carbon alloy steel was measured. Based on the observation, the effect of plastic accommodation and self-accommodation of transformation strain is evaluated, and the mechanism of variant selection is discussed in detail."
      ]
    },
    {
      "heading": "Experimental methods",
      "paragraphs": [
        "Low-carbon alloy steel which has superior hardenability is chosen for this research. Its composition is shown in  Table 1 \n                      . Martensite transformation start (M s ) temperature and bainite transformation start (B s ) temperature are calculated based on the equations proposed by K. Ishid [ 19 ] and Y. K. Lee [ 20 ], respectively.",
        "Specimens with the size of 2 mm×2 mm×2 mm were cut from rod specimen and then mirror polished and set in an infrared heating box filled with Ar/H 2  atmosphere. The heat treatment includes drying at 100 ℃ for 10 min and austenitization at 1200 ℃ for 4 mins, followed by Ar/H2 gas quench at a cooling rate of approximately 20℃/s. This specific quenching process has the potential to induce the formation of both martensite and bainite structures, so the structures to be observed were selected deliberately. The temperature profile throughout the process was measured by a thermocouple directly attached to the specimen. For clarity and consistency in the DHM figures, the growth initiation time of the target phase was designated as 0 s.",
        "During the whole cooling process, surface relief change was measured using DHM with a laser wavelength of 640 nm and frame rate of 20 fps. The detail of the DHM system can been found elsewhere [ 18 , 21 ]. Afterward, the same area observed by DHM was analyzed using electron backscatter diffraction (EBSD) by a JSM-7200F scanning electron microscope with a step size of 0.3 µm. During the continuous cooling, both martensite and bainite could be transformed. Martensite and bainite are distinguished by differences in formation speed, so the observation and analysis are selectively focused on martensite or bainite. In this study, plates observed to form within a single frame (less than 0.1 s) were categorized as martensite, while plates captured to grow over multiple frames (usually more than 1 s) were classified as bainite. This is also adopted in previous research for the in-situ observation of bainite surface relief [ 22 ]."
      ]
    },
    {
      "heading": "Prediction of surface relief shape by PTMC",
      "paragraphs": [
        "The surface relief shape of martensite and bainite can be estimated based on the phenomenological theory of martensite crystallography (PTMC). Therefore, the coherence between the measured/ estimated shape of the transformation product can serve as a crucial criterion for determining whether their growth is affected by factors other than invariant plane strain (IPS). Here, we apply the double lattice invariant shear PTMC proposed by Kelly [ 23 ]: \n                         \n                            (1) \n                            \n                               \n                                  F \n                                  = \n                                  RB \n                                  \n                                     S \n                                     2 \n                                  \n                                  \n                                     S \n                                     1 \n                                  \n                                  , \n                               \n                            \n                         \n                      where  \n                         F \n                       is the total shape deformation,  \n                         R \n                       is rigid body rotation,  \n                         B \n                       is the Bain strain, and  \n                         \n                            S \n                            1 \n                         \n                       and  \n                         \n                            S \n                            2 \n                         \n                       are lattice invariant shears. Bain strain can be determined based on the lattice parameters of austenite and ferrite at the transformation start temperature. Shear components  \n                         \n                            S \n                            1 \n                         \n                       is set to be  \n                         \n                            \n                               ( \n                               \n                                  h \n                                  h \n                                  l \n                               \n                               ) \n                            \n                            \n                               \n                                  [ \n                                  \n                                     1 \n                                     \n                                        1 \n                                        ¯ \n                                     \n                                     0 \n                                  \n                                  ] \n                               \n                               FCC \n                            \n                         \n                      , and  \n                         \n                            ( \n                            \n                               h \n                               h \n                               l \n                            \n                            ) \n                         \n                       varies from  \n                         \n                            ( \n                            \n                               00 \n                               \n                                  1 \n                                  ¯ \n                               \n                            \n                            ) \n                         \n                       to  \n                         \n                            ( \n                            110 \n                            ) \n                         \n                      ;  \n                         \n                            S \n                            2 \n                         \n                       is set to be  \n                         \n                            \n                               ( \n                               \n                                  h \n                                  l \n                                  l \n                               \n                               ) \n                            \n                            \n                               \n                                  [ \n                                  \n                                     0 \n                                     \n                                        1 \n                                        ¯ \n                                     \n                                     1 \n                                  \n                                  ] \n                               \n                               FCC \n                            \n                         \n                      .  F  can also be expressed as: \n                         \n                            (2) \n                            \n                               \n                                  \n                                     F \n                                     \n                                        i \n                                        j \n                                     \n                                  \n                                  = \n                                  \n                                     δ \n                                     \n                                        i \n                                        j \n                                     \n                                  \n                                  + \n                                  μ \n                                  \n                                     d \n                                     i \n                                  \n                                  \n                                     v \n                                     j \n                                  \n                                  , \n                               \n                            \n                         \n                      where  \n                         \n                            δ \n                            \n                               i \n                               j \n                            \n                         \n                       is the Kronecker delta,  \n                         μ \n                       is the magnitude of shape deformation,  \n                         \n                            d \n                            i \n                         \n                       is the direction of shape deformation, and  \n                         \n                            v \n                            j \n                         \n                       is the normal vector of the habit plane. The results of PTMC calculation on both martensite/bainite are shown in  Table 2 \n                      . The lattice parameters are calculated based on the equation given by M. Onink [ 24 ], while indices of the double slip systems are chosen in accordance with former research [ 18 , 25 , 26 , 8 ]. Among the possible solutions, the solution with a habit plane closest to (557) was selected, based on the previous research [ 23 , 27 ] and experiment condition of this research.",
        "The schematic illustration of surface relief induced by the shape deformation of a martensite crystal is shown in  Fig. 1 \n                      .",
        "Here  \n                         n \n                       is the normal vector of the specimen surface and prior austenite is indicated by the red line, while a lath after transformation is indicated by the blue line.  \n                         v \n                       is the normal vector of the habit plane shared by the prior austenite and the lath, while the shape deformation (SD) direction is  \n                         d \n                      . As indicated by PTMC, the main component of shape deformation comes from lattice invariant shear, thus, the shape deformation direction  \n                         d \n                       is nearly perpendicular to the habit plane normal vector  \n                         v \n                      . The slope of the surface relief is indicated by  \n                         \n                            S \n                            A \n                         \n                      , which is given by  Eq. (3)  [ 18 ]: \n                         \n                            (3) \n                            \n                               \n                                  \n                                     S \n                                     A \n                                  \n                                  = \n                                  μ \n                                  s \n                                  i \n                                  n \n                                  θ \n                                  c \n                                  o \n                                  s \n                                  φ \n                                  , \n                               \n                            \n                         \n                      where  \n                         θ \n                       stand for the angle between habit plane normal direction and surface normal direction, and  \n                         φ \n                       stand for the angle between shape deformation direction and surface normal direction. Both of the parameters were estimated based on the Euler angle of austenite, which was obtained from the EBSD analysis and prior austenite grain reconstruction assuming K-S orientation relationship [ 28 ]. The definition of 24 variants in the K-S orientation relationship is given in  Table 3 \n                      , which is consistent with previous study [ 25 ]."
      ]
    },
    {
      "heading": "Result",
      "paragraphs": [
        "The formation of variant pairs is widely recognized as a mechanism to accommodate the invariant plane strain associated with displacive transformation, leading to a shift in the observed frequencies of different variant pairs [ 29 ]. The gradual growth characteristic of bainite allows for the observation of the variant pair formation process, potentially providing valuable insights into the underlying selection tendencies governing variant selection. This study will investigate the formation process, surface relief changes, and strain accommodation behavior of the most frequently observed bainite variant pairs, V1/V8, V1/V4, and V1/V2, listed in descending order of their transformation temperatures. However, to gain deeper insights into the mechanisms governing these phenomena, we will begin by analyzing single variants of both martensite and bainite."
      ]
    },
    {
      "heading": "Growth of martensite single variant",
      "paragraphs": [
        "Martensite is widely recognized for its displacive transformation feature and coherence with PTMC in crystallography. Therefore, we begin with martensite single variant to establish a robust reference for subsequent bainite studies.  Fig. 2 \n                         (a) is the inverse pole figure (IPF) map of the transformation product in the area where the in-situ DHM measurement was conducted. Judging from the apparent morphology, the microstructure is identified as lath martensite. The reconstructed prior austenite grains are shown in  Fig. 2 (b). The prior austenite grain on the right-hand side has an annealing twin whose grain boundary is also indicated by the black line in  Fig. 2 (a). Thus, only the upper part of the prior austenite grain was analyzed in the present study.  Fig. 2 (c)–(e) shows the martensite grew within the prior austenite grain investigated in detail. In  Fig. 2 (c), V1, V2, V4, and V8 are highlighted in yellow, blue, green, and red, respectively, based on the  \n                            \n                               { \n                               001 \n                               } \n                            \n                          pole figure (PF) as shown in  Fig. 2 (d) and (e). In this target prior austenite grain, after the formation of a couple of bainite sheaves, two martensite of the same variant V1 were formed. After that variant V8 formed adjacent to V1, and both of them developed into two distinctive blocks. Almost at the final stage of the transformation, V4 and V1/V2 pairs were formed. In this analysis, we focus on the surface relief induced by the formation of the first two martensite of variant V1.",
        "The Pole figure corresponding to the martensite grew within the target prior austenite grain is shown in  Fig. 3 \n                         . The habit plane and shape deformation direction of V1 are indicated in  Fig. 3 (b). The trace of the habit plane is shown as the red curve. DHM observations on the growth of martensite V1 are shown in  Fig. 4 \n                         (a)–(c). From  Fig. 4 (a) to (b), martensite surface relief, designated as M1, emerged within 0.2 s at a temperature of approximately 370 ℃. Subsequently, from  Fig. 4 (b) to (c), another martensite surface relief, named M2, emerged on the right side of M1. For a better understanding of the martensite and adjacent austenite, a 3D representation of surface relief corresponding to martensite M1 is provided in  Fig. 4 (d).  Fig. 4 (e) illustrates the line profile along a cross-section of M1 and M2, as Indicated in  Fig. 4 (a)–(c). At 0.41 s, a noticeable upheaval in surface relief, covered by a yellow overlay, distinctly exhibits the features of IPS, indicating its clear martensitic feature. On the contrary, on the left-hand side of the martensite, a gradual but uneven slope, which represents deformed austenite, was observed. Similar methods of assessing surface relief were also reported in previous studies [ 13 , 30 , 31 ]. The measured slope of both M1 and M2 and the slope predicted for V1 by PTMC are compared in  Fig. 4 (f). Both M1 and M2 were in good agreement with the prediction, which means the formation of martensite is not restricted. The primary accommodation mechanism for the martensite single variant involves plastic deformation of austenite on one side of the martensite. This also aligns with prior research that measured lattice distortion of retained austenite using EBSD [ 32 ]."
      ]
    },
    {
      "heading": "Growth of bainite single variant",
      "paragraphs": [
        "Smilar to the occasion of martensite, the evolution of bainitic surface relief induced by a single variant was also investigated.  Fig. 5 \n                         (a) and (b) show the IPF maps of upper bainite and the corresponding reconstructed prior austenite grains in the area of interest. The grain boundary of the target prior austenite grain is indicated with a white dotted line in  Fig. 5 (a). IPF map and PF of the target prior austenite grain are shown in  Fig. 5 (c) and (d), respectively, while standard  \n                            \n                               { \n                               001 \n                               } \n                            \n                          PF of the K-S variants are shown in  Fig. 5 (e), each labeled with a variant number. In  Fig. 5 (c), V1, V2, V4, and V8 are highlighted in yellow, blue, green, and red, respectively. V1 was first formed in the target prior austenite grain, and V8 subsequently emerged adjacent to the first formed V1. After that, a block composed of a subblock pair of V1 and V4 developed from the first formed V1, while V8 developed into a block composed of V8 and V11. Finally, the variant pair of V1/V2 was formed at the final stage of the bainitic transformation.  Fig. 6 \n                         (a) shows the  \n                            \n                               { \n                               011 \n                               } \n                            \n                          PF of the bainite and the approximate location of the habit plane of V1.  Fig. 6 (b) additionally indicates the trace of the habit plane, the shape deformation direction, and the close-packed direction of V1.",
        "Fig. 7 \n                          shows the surface relief change induced by the growth of bainites. In  Fig. 7 (a), a bainite sheaf named B was halfway grown at a temperature near 450 ℃. Sheaf B later reached the prior austenite grain boundary indicated by the white dot line in  Fig. 7 (b). Subsequently, another sheaf, B’, emerged as shown in  Fig. 7 (c). The EBSD analysis confirms that both B and B’ belong to the same variant, V1. Unlike martensite, bainite grows at an observable speed that typically takes several seconds to reach a fixed shape. Previous research [ 22 ] suggests that bainite growth is anisotropic, and the anisotropy potentially impacts surface relief. For instance, if bainite grows upwards from below the surface, the initial transformation stages could involve a mixture of thin bainite tips and surrounding austenite. This initial morphology might exhibit a lower slope compared to the PTMC prediction. However, with continued expansion, the slope may gradually approach the prediction. In this specific case, the growth direction is inclined around 45° from the surface. Accordingly, a relatively slower slope growth is expected.  Fig. 7 (d) shows the 3D shape of bainite sheaf B.  Fig. 7 (e) illustrates the evolution of the surface relief profile along the cross-section indicated by white lines in  Fig. 7 (c). At 1.12 s, a gradual upheaval appeared within the area highlighted in yellow. Subsequently, at 1.57 s, the upheaval steepened and solidified in shape, indicating the formation of the bainite sheaf B. On the other hand, on both sides of sheaf B, surface relief characterized by subsidence and uplift are observable in the red highlighted area. At 2.92 s, the left-hand side of B thickened in width, while on its right side, sheaf B’ emerged in the deformed austenite. The slope of B and B’ are shown in  Fig. 7 (f). Similar to martensite, the bainite single variants are in good agreement with PTMC prediction and the strain accommodation for bainite single variants is also a plastic one. However, unlike martensite, austenite deformation is evenly distributed on both sides of the bainite sheaves."
      ]
    },
    {
      "heading": "Formation of bainite variant pair V1/V8",
      "paragraphs": [
        "Fig. 8 \n                         (a) indicates the IPF map of upper bainite formed at approximately 460 ℃. The selected prior austenite, outlined by the white dotted line, is depicted in the reconstructed prior austenite grains as shown in  Fig. 8 (b). In  Fig. 8 (c), the highlighted sheaves indicated by yellow and red correspond to V1 and V8, respectively. In the target prior austenite grain, a V1 sheaf named as B1 was first formed from a prior austenite grain boundary, and a V8 sheaf named as B2 subsequently emerged adjacent to the first formed V1 sheaf, forming a V shape. After that sheaf B1 thickened and finally reached the apparent width of around 6–8 μm. As indicated by the blue dot line in  Fig. 8 (c), sheaf B1 might consist of multiple grains (subunits) with a similar orientation. Since variants V1 and V8 belong to different closed-packed plane groups, their habit planes are different as shown in  Fig. 9 \n                         .",
        "To gain a deeper understanding of the morphology of the V1/V8 pair, a 3D illustration of the V1/V8 pair is provided in  Fig. 9 (e) and (f). Notably, the habit planes of V1 and V8 are not parallel to each other. Consequently, the close-packed direction shared by the two variants is their only junction part, geometrically. If the observation surface is not parallel with the close-packed direction, the junction part of the V1/V8 pair will be restrained to the tip of the ‘V shape’ on the surface, as shown in  Fig. 9 (f). This also explains why previous research often observed a scattered V1/V8 boundary.",
        "Fig. 10 \n                         (a) and (b) present the raw DHM images illustrating the surface relief induced by two bainite sheaves of variants V1 and V8, captured from the same field analyzed by EBSD. The V1 sheaf elongated over time similarly to a single variant. Subsequently, the V8 sheaf nucleated in the vicinity of the tip of the V1 sheaf from the plastically deformed austenite and elongated in a different direction from the V1 sheaf, forming a V shape between the two variants. For a clearer understanding of the surface relief shape and corresponding variants,  Fig. 10 (c) presents the 3D representation of the V1 and V8 sheaves within the area enclosed by the white line in  Fig. 10 (b). The bainite indicated by arrows appears smooth and even, representing a typical shape of a displacive transformation product. Furthermore,  Fig. 10 (d) and (e) display the quantitative measurement of the cross-sectional profile in  Fig. 10 (c). The slope of the V1 sheaf plateaued within only 0.92 s. The V8 sheaf exhibited the same behavior, and the final slopes measured for both variants agree well with the PTMC predictions. The relatively faster slope growth as compared to that of the single variant might be attributed to the difference in the growth direction. In this case, both of the growth directions of V1 and V8 are almost parallel to the surface, as indicated by their closed-packed directions in  Fig. 9 ."
      ]
    },
    {
      "heading": "Formation of bainite variant pair V1/V4",
      "paragraphs": [
        "Fig. 11 \n                         (a) and (b) display the IPF map of upper bainite and reconstructed prior austenite, respectively. The black dotted line indicates part of the prior austenite grain. In  Fig. 11 (c), sheaves B1 and B2, highlighted in yellow, are designated as variant V1 for further analysis. These sheaves nucleated from the prior austenite grain boundary, located upper right in the figure, at a temperature of approximately 440 ℃. Then, they elongated downwards in the figure until encountering another bainite sheaf already formed along the prior austenite grain boundary at the bottom of the figure. The V1 sheaves thickened over time. Subsequently, within the deformed austenite located between the V1 sheaves, sheaves corresponding to variant V4, highlighted in green, formed. Notably, V1 and V4 formed adjacent to each other in most of the observed areas.",
        "Fig. 12 \n                         (a) depicts the location of one of the {111} planes closest to the habit planes of variants V1 and V4. The yellow and green spots correspond to the  \n                            \n                               { \n                               011 \n                               } \n                            \n                          poles of variants V1 and V4, respectively. The approximate location of their habit planes is indicated by the blue arrow.  Fig. 12 (b) additionally indicates the trace of  \n                            \n                               ( \n                               011 \n                               ) \n                            \n                          plane close to their habit plane, their shape deformation directions, and their close-packed directions, indicating their growth directions.",
        "Fig. 13 \n                         (a) and (b) display the raw DHM images of the surface relief induced by the formation of sheaves B1 and B2. B1 appeared earlier on the surface than B2, which grew in parallel at a distance approximately two or three times the width of B1. The 3D representation of the surface relief induced by the formation of these bainite sheaves is shown in  Fig. 13 (c). Similar to the V1/V8 pair, the smooth area corresponds to the bainite sheaves, while the uneven area represents the surrounding deformed austenite. For a quantitative understanding of the surface relief profile and corresponding variants, height measurements along the cross-section are provided in  Fig. 10 (d), (e), and (f).",
        "The growth of sheaf B1 began with an upheaval observed at 0.87 s. This upheaval continued to steepen from 0.94 s to 1.36 s. Plastic deformation was observed on both sides of sheaf B1 during their growth, while thickening occurred specifically to the right. The steepening of sheaf B1 eventually plateaued as depicted in  Fig. 13 (d). Afterward, although the thickening of the sheaves continued on one side from 1.36 s to 2.65 s, its slope remained nearly constant. In contrast, the initiation of V4 growth was less apparent initially. However, the slope of the plastically deformed area in the vicinity of V1 gradually restarted to increase, as indicated in  Fig. 13 (e) and (f). This increase reached a maximum by 7.58 s, and remained stable at 8.3 s. Besides, the interface between V1 and V4 was stationary throughout the growth of V1 and V4. The bainite sheaves exhibited a continuous thickening behavior throughout the entire transformation process.",
        "The evolution of the slopes for variants V1 and V4 is shown in  Fig. 14 \n                         , where the yellow and green dots represent the slopes of variants V1 and V4, respectively. The solid lines indicate the corresponding predicted values by PTMC. V1 exhibited a rapid initial increase in slope over the first 2 s, before reaching a constant value that closely aligns with the prediction. This observation aligns with our previous research [ 18 ], where the slope induced by a single-variant bainite sheaf was observed to reach the predicted value gradually. Conversely, the slope of variant V4 increased much slower than V1, and only reached a stable value after a significantly longer time, coinciding with the completion of the entire transformation. Interestingly, this slope of V4 was slightly higher than the predicted value by approximately 0.02. This discrepancy suggests that variant V4 was formed from deformed austenite. However, the exact timing of the actual transformation initiation for V4 remains unclear."
      ]
    },
    {
      "heading": "Formation of bainite variant pair V1/V2",
      "paragraphs": [
        "Within the same prior austenite grain indicated in  Fig. 11 , as the specimen was further cooled down to 420 ℃, bainite sheaves B3 and B4 formed. Their grain map and PF are shown in  Fig. 15 \n                         . The yellow and blue grains in  Fig. 15 (a) correspond to V17 and V18, respectively. V17 has an orientation relationship with V18 equivalent to the V1/V2 variant pair. Hereafter, for simplicity, the variant numbers are redefined so that V17 and V18 are renamed as V1 and V2, respectively. The  \n                            \n                               { \n                               001 \n                               } \n                            \n                          pole figure indicating the variants V1 and V2 is given in  Fig. 15 (b). V1 and V2 share approximately the same habit plane, which is depicted in  Fig. 15 (e) with their shape deformation directions.",
        "Fig. 16 \n                         (a) and (b) show the evolution of the surface relief of bainite sheaves B3 and B4, their transformation temperature was around 420 ℃. The two sheaves are formed parallel to each other, while thickening continued even after their lengths reached maximum. A 3D representation of the surface relief for sheaves B3 and B4 is presented in  Fig. 16 (c), along with quantitative measurements of the cross-sections in  Fig. 16 (d) and (e). B3 initially exhibited nearly equivalent slopes on both sides, which gradually increased over time. This symmetrical surface relief resembles the ‘tent-shaped’ bainite reported in the previous research [ 16 , 17 ]. On the other hand, as depicted in  Fig. 16 (e), plastic deformation of surrounding austenite is less pronounced, unlike all the other cases. Additionally,  Fig. 16 (f) shows that the final slopes of both V1 and V2 are much lower than the prediction by PTMC, which is also different from all the other cases."
      ]
    },
