Repository: shewall/steel_llm

## Steel CPP Literature Mining Pipeline

The idea of this project is to pull composition, processing and property (CPP) data out of steel research papers, using a large language model to help read the papers, and then use that data to train regression models that predict tensile strength, yield strength and elongation from the steel composition.

## How the pipeline works

The papers go through a few stages before they turn into a usable dataset:

1. **Collecting papers** — papers are found through CrossRef, and full text is downloaded from Elsevier and Springer.
2.

File: data/processed/10-1016_j-actamat-2024-120422.json (part 1 of 2)
{
  "doi": "10.1016/j.actamat.2024.120422",
  "title": "Role of prior austenite grain boundary and retained austenite in strain localization of medium-carbon high-strength steels",
  "abstract": "Exploring the micromechanical behavior of lath-martensitic quenching and tempering (Q&T), as well as quenching and partitioning (Q&P) steels presents a significant challenge due to their complex multi-phase constituents and hierarchical structures. This study conducts a comprehensive comparative analysis using medium-carbon Q&T and Q&P steels with identical chemical compositions. Atom probe tomography (APT) was used to investigate the distribution of chemical elements, while high-resolution digital image correlation (HR-DIC) provided insights into nanoscopic strain localization and partitioning. Both Q&T and Q&P steels exhibit significant strain localization at prior austenite grain boundaries (PAGBs) due to substantial carbon segregation. Strain localization in Q&T steel at PAGBs and packet boundaries strongly depends on preferred geometric orientations, with boundaries inclined 45\n                        °\n                      to the loading direction experiencing severe deformation. Conversely, in Q&P steel, PAGBs adjacent to large clusters of fine lath martensite, lacking a packet with a longitudinal direction parallel to boundaries and a feasible in-lath slip system, primarily undergo deformation. Carbon partitioning from martensite to retained austenite (RA), along with coexisting carbon and manganese segregation at phase interfaces, stabilizes the RA, resulting in a neighborhood-dependent deformation behavior of RA. The existence of RA not only absorbs carbon, maintaining low strength and high deformability, but also uniformly distributes and induces stable interfaces to hinder the formation of large packets with easily activated in-lath slip transmission.",
  "journal": "Acta Materialia",
  "year": "2024",
  "sections": [
    {
      "heading": "Introduction",
      "paragraphs": [
        "Quenching and tempering (Q&T), as well as quenching and partitioning (Q&P) steels, stand out as noteworthy members of advanced high-strength steels (AHSSs), garnering attention for their combination of cost efficiency and enhanced properties  [1–4] . Conventional Q&T steels achieve a commendable balance between strength and toughness due to the static recovery of dislocation and release of residual stress  [2,5] . In medium-carbon steels, at tempering temperatures ranging from low to intermediate, carbon exhibits mobility while the diffusivity of substitutional elements is too slow to significantly affect the lath martensite microstructure  [6] . Consequently, carbon predominantly governs the chemical and structural transformations, facilitating the replacement of transition carbides with cementite  [1] . However, the inherently limited deformability of carbon-saturated martensite and the presence of numerous carbide precipitates are detrimental to the ductility  [7–9] . To address this strength-ductility trade-off, a novel thermal processing route, known as the Q&P process involving a two-step heat treatment, was proposed  [3] . In the Q&P process, the steel is initially quenched to a temperature between the martensite-start ( \n                         \n                            \n                               M \n                            \n                            \n                               S \n                            \n                         \n                      ) and martensite-finish ( \n                         \n                            \n                               M \n                            \n                            \n                               f \n                            \n                         \n                      ) temperature range, resulting in a mixture of phases comprising both martensite and austenite. This is followed by a partitioning treatment, typically conducted at or above the quenched temperature. During the partitioning process, carbon atoms diffuse from the carbon-supersaturated martensite into the untransformed austenite, thus stabilizing the austenite at ambient temperature  [10–14] . Upon straining, the transformation-induced plasticity (TRIP) effect arises from the diffusionless shear transformation of retained austenite (RA) to martensite, providing additional strain hardening capacity and improving ductility  [15–17] .",
        "In multiphase AHSSs including Q&P steels, the bulk deformation behavior and mechanical properties are strongly influenced by the volume fraction, morphology, and spatial distribution of individual phases  [18] . Strain partitioning between phases during plastic deformation is greatly affected by the differing strengths of the individual microconstituents  [19] . A mesoscopic strain probing method, digital image correlation (DIC), based on intrinsic microstructural features from etched surfaces, was employed to investigate heterogeneous deformation in lath-martensitic Q&P steels  [20,21] . It was reported that the deformation followed network-like plastic shear bands interconnected at high strain spots, while grains with laths parallel to the loading axis acted as effective barriers to their propagation  [20] . However, this mesoscopic resolution presents challenges in demonstrating the role of microscopic or even nanoscopic features such as phase boundaries and nano-islands of RA in local heterogeneous mechanical responses. More recently, high-resolution digital image correlation (HR-DIC), utilizing uniformly distributed nanoparticles such as non-crystalline SiO 2 , was employed to investigate strain localization and partitioning in ferrite-containing Q&P steels  [22,23] . The ferrite phase significantly accommodated externally induced strain, serving as the primary source of ductility, while pronounced strain partitioning at the ferrite/martensite interface favored micro cracks nucleation  [22] . The TRIP effect exhibited a neighborhood-dependent behavior, with RA in tempered martensite experiencing the highest amount of strain compared to RA in ferrite and RA adjacent to fresh martensite  [23] . In another study on a lamellar RA and martensite dual-phase medium-manganese steel, colonies of lamellar RA islands inclined at 45 \n                         ° \n                       to the loading axis were found to experience maximum geometrical shear and accommodate the highest local strains  [24] . Despite the understanding that lamellar morphology including lath martensite size, geometric orientation, and RA distribution, plays pivotal roles in governing local responses, the lack of sufficient nanoscopic studies on strain partitioning and damage initiation continues to pose great challenges for the further application of medium-carbon, low-alloyed lath-martensitic Q&P steels. Additionally, although extensive research has explored RA stability in relation to carbon partitioning pathways  [25–28] , these analyses typically consider the overall microstructural constituents rather than concentrating on localized mechanical responses. Therefore, a more quantitative and statistical investigation on a nanoscopic scale, yet encompassing a large field-of-view, is essential to better elucidate the connection between element distribution and heterogeneous mechanical behavior.",
        "Wang et al. conducted an in-situ HR-DIC experiment using a lath-martensitic Q&P steel, shedding light on the influence of microstructural heterogeneity primarily attributed to the lath martensite size, on strain partitioning and damage behavior  [29] . However, the small field-of-view and absence of crystallographic analysis limited the clarification regarding the critical origins of heterogeneous deformation within the lath-martensitic matrix, including packet boundaries, block boundaries, fine lath interfaces, and in-lath slip activation  [29,30] . Furthermore, the impact of RA on lath martensite deformation, along with the substantial interactions at the numerous RA/martensite interfaces, has not been adequately addressed in a directly comparative and quantitative manner. In the hierarchical structure of lath-martensitic Q&T and Q&P steels, the prior austenite grain is considered a pivotal factor governing mechanical properties  [31] . Observations regarding strain localization at prior austenite grain boundary (PAGB) in Q&T steel have varied; while some studies did not observe specific strain localization and attributed it to the curvature of these boundaries not favoring interface plasticity  [30] , others have reported severe strain localization at PAGBs with similar lath martensite microstructures by analyzing more prior austenite grains  [32] . This discrepancy may stem from differences in composition and thermomechanical histories, resulting in a wide spectrum of mechanical properties among various microstructural constituents. More recently, carbon segregation at PAGBs was shown to significantly enhance resistance to hydrogen-induced intergranular fracture in hydrogen-charged low-carbon steels  [33] . However, a comprehensive investigation into the distribution of chemical elements and strain localization at PAGBs, as well as their effects on local damage initiation in lath-martensitic Q&T and Q&P steels, is still necessary.",
        "Therefore, to address the impact of PAGBs and RA on localized deformation in lath-martensitic high-strength steels, this study employs a quantitative and statistical approach at the nanoscopic scale, while still encompassing a large field-of-view. A comprehensive comparative analysis is conducted on medium-carbon, low-alloyed Q&T and Q&P steels with identical chemical compositions. Atomic-scale investigations of carbon partitioning between RA and martensite, as well as carbon segregation at PAGBs, are carried out using atom probe tomography (APT). The study further quantitatively examines the influence of RA in mitigating strain localization and partitioning at PAGBs and packet boundaries, and its subsequent effect on local damage initiation using HR-DIC technique."
      ]
    },
    {
      "heading": "Experimental procedures",
      "paragraphs": []
    },
    {
      "heading": "Materials and microstructural characterization",
      "paragraphs": [
        "Two medium-carbon steels with the same chemical composition of Fe-0.39C-2Mn-2Si (wt. \n                            % \n                         ) but different heat treatment conditions were provided by JFE Steel Corporation in form of cold-rolled material. The sheet thickness is 1.4 mm. The Q&P steel was austenitized at 900  \n                            ° \n                         C for 180 s, followed by rapid gas cooling to 200  \n                            ° \n                         C, and then underwent partitioning at 400  \n                            ° \n                         C for 250 s. In contrast, the Q&T steel was austenitized at 950  \n                            ° \n                         C for 300 s, followed by oil-quenching, and subsequently tempered at 200  \n                            ° \n                         C for 600 s. The micro-tensile specimens were machined to a gauge dimension of 1.5 mm in width and 2 mm in length  [16] . Subsequently, the specimens underwent mechanical polishing using SiC abrasive paper,  \n                            \n                               1 \n                               \n                               μ \n                               m \n                            \n                          alumina solution, and  \n                            \n                               0 \n                               . \n                               05 \n                               \n                               μ \n                               m \n                            \n                          OP-S suspension. The surface microstructure in the region of interest (ROI) was characterized by electron backscatter diffraction (EBSD, JIB-4700F, JEOL, Japan) with a step size of 50 nm. The acquired EBSD data were processed using the MTEX toolbox in Matlab to analyze phase distribution, crystallographic orientation, slip deformation, and prior austenite grain reconstruction  [34,35] . Based on the hierarchical structure described in the literature  [36,37] , a parent face-centered cubic (FCC) prior austenite ( \n                            γ \n                         ) grain decomposes into twenty-four child body-centered cubic (BCC) martensite ( \n                            \n                               \n                                  α \n                               \n                               \n                                  ′ \n                               \n                            \n                         ) variants, following the Kurdjumov-Sachs orientation relationship (KS-OR):  \n                            \n                               \n                                  \n                                     \n                                        { \n                                        111 \n                                        } \n                                     \n                                  \n                                  \n                                     γ \n                                  \n                               \n                               ∥ \n                               \n                                  \n                                     \n                                        { \n                                        110 \n                                        } \n                                     \n                                  \n                                  \n                                     \n                                        \n                                           α \n                                        \n                                        \n                                           ′ \n                                        \n                                     \n                                  \n                               \n                            \n                          and  \n                            \n                               \n                                  \n                                     \n                                        〈 \n                                        110 \n                                        〉 \n                                     \n                                  \n                                  \n                                     γ \n                                  \n                               \n                               ∥ \n                               \n                                  \n                                     \n                                        〈 \n                                        111 \n                                        〉 \n                                     \n                                  \n                                  \n                                     \n                                        \n                                           α \n                                        \n                                        \n                                           ′ \n                                        \n                                     \n                                  \n                               \n                            \n                          \n                         [38] . The six variants sharing the same  \n                            \n                               \n                                  \n                                     { \n                                     111 \n                                     } \n                                  \n                               \n                               \n                                  γ \n                               \n                            \n                          habit plane are grouped into a packet, which is further divided into three blocks, each aligned with different  \n                            \n                               \n                                  \n                                     〈 \n                                     110 \n                                     〉 \n                                  \n                               \n                               \n                                  γ \n                               \n                            \n                          directions. Each block consists of two variants, known as sub-blocks, which are composed of numerous thin laths. Consequently, the interfaces among different prior austenite grains, packets, blocks, and laths are referred to as prior austenite grain, packet, block, and lath boundaries, respectively. For an in-depth assessment of the atomic-scale elemental distribution, atom probe tomography (APT, LEAP 5000XS, AMETEK) was performed. The thin foils prepared during the APT processing were characterized using scanning transmission electron microscope (STEM, HD2300A, Hitach High-Tech) operated at a 200 kV acceleration voltage. Subsequent reconstruction and analysis of the APT data were carried out using IVAS software. Surface damages were observed using a scanning electron microscope (SEM, JSM-7900F, JEOL, Japan)."
      ]
    },
    {
      "heading": "Mechanical testing and HR-DIC",
      "paragraphs": [
        "Uninterrupted uniaxial tensile tests were conducted to capture the macroscopic mechanical behaviors. The Q&P steel exhibits a yield strength of 1196 MPa, an ultimate strength of 1447 MPa and an elongation of 40.0%, while the Q&T steel exhibits a yield strength of 1465 MPa, an ultimate strength of 1952 MPa and an elongation of 23.6% (Supplementary Fig. S1). In contrast, interrupted uniaxial tensile tests were performed to investigate the microscopic strain distribution and void evolution on the surface. HR-DIC was utilized to reveal the strain distribution at the nanoscale. The DIC patterns were generated by remodeling a 5 nm thick Au layer sputtered on the specimen surface using water vapors  [17,39] . Backscattered electron images (BSE, JSM-7900F, JEOL, Japan, acceleration voltage: 15 kV, working distance: 4 mm, probe current: No. 8), captured at 15000 \n                            × \n                          magnification, were taken before deformation and after uniaxial tension. Each individual image had dimensions of 1280 × 960 pixels, corresponding to a spatial resolution of 6.25 nm/pixel. A mosaic consisting of 12 × 12 images covering a ROI measuring 64 ×  \n                            \n                               48 \n                               \n                               μ \n                               m \n                            \n                          was created. The strain analysis was performed using the Ncorr toolbox with a subset radius of 10 pixels, zero subset spacing, and a strain radius of 3 pixels  [40] . Note that due to the two-dimensional nature of the BSE images used in this study, only in-plane strain components ( \n                            \n                               \n                                  ϵ \n                               \n                               \n                                  x \n                                  x \n                               \n                            \n                         ,  \n                            \n                               \n                                  ϵ \n                               \n                               \n                                  x \n                                  y \n                               \n                            \n                         , and  \n                            \n                               \n                                  ϵ \n                               \n                               \n                                  y \n                                  y \n                               \n                            \n                         ) could be calculated. During the acquisition of EBSD maps, the microstructural maps were found to be distorted and drifted due to high stage tilt and relatively slow scan speed  [41] . To correct this distortion and align the EBSD microstructure with the HR-DIC strain map, fiducial points that were clearly visible in both images were selected. These points were then used to fit a geometric transformation, specifically a third-order polynomial function. The average error in the alignment process was estimated to be 45 pixels (equivalent to  \n                            \n                               0 \n                               . \n                               28 \n                               \n                               μ \n                               m \n                            \n                         ) in the HR-DIC map. The volume fraction of RA was measured by X-ray diffraction (XRD, Rigaku SmartLab, Rigaku, Japan) using Cu radiation  [42] . Nanoindentation (iMicro Nanoindenter, KLA Corporation) test was performed on the polished surface, applying a maximum load of 150  \n                            μ \n                         N for 10 s followed by a 10 s holding period. A diamond Berkovich indenter was utilized for the tests. Three grids of 20 × 20 indents were created, with an indent interval of  \n                            \n                               1 \n                               \n                               μ \n                               m \n                            \n                         . The plastic zone size was calculated to be 240 nm using Johnson’s model (Supplementary Eq. 1)  [43] , which is six times the maximum indentation depth of 40 nm in studied steels. This result aligns with the general agreement that the plastic zone size for metals is typically 5–10 times the indentation depth  [44] . Consequently, the  \n                            \n                               1 \n                               \n                               μ \n                               m \n                            \n                          indent spacing ensures that the plastic zones from the indentations do not overlap. Additional BSE observations are provided in Supplementary Fig. S2 for further clarity. The regions where indents were made were later characterized using BSE and EBSD to correlate the nanohardness data with information on the microstructural constituents."
      ]
    },
    {
      "heading": "Results",
      "paragraphs": []
    },
    {
      "heading": "Microstructure characterization",
      "paragraphs": [
        "The initial microstructures of as-received Q&P and Q&T steels characterized by EBSD are illustrated in  Fig. 1 .  Fig. 1 (a) and (b) show the band contrast (BC) superimposed with phase map, and BC superimposed with inverse pole figure (IPF) of Q&P steel, respectively. The reconstructed PAGB is highlighted by a thicker line compared to the block boundary. There is 12.0% volume fraction of RA in the Q&P steel estimated from EBSD, while the XRD data reveals 16.1% volume fraction of RA. This discrepancy may be attributed to the thin-film RA at the boundary which is beyond the resolution of EBSD, and the slight martensite transformation during mechanical polishing. Blocky RA grains are predominantly located at PAGBs and packet boundaries, while a few film RA grains are situated at block boundaries and embedded within neighboring packets (more details in Supplementary Fig. S3). Two distinct types of martensite are observed: coarse-lath martensite (CM) grains with large size and relatively equiaxed shape located at PAGBs, and fine-lath martensite (FM) grains that are uniformly distributed. It is known that some unstable retained austenite may transform into fresh martensite during the final stage of the Q&P treatment. However, in this study, the mechanically polished specimen was not etched to maintain a flat surface for HR-DIC speckle production, making it challenging to capture the extremely small fresh martensite through subsequent EBSD and BSE observations. Consequently, limited fresh martensite was treated as standard lath-martensite for simplicity.  Fig. 1 (c) depicts the stitched BSE micrograph superimposed with the block boundaries and PAGBs obtained from EBSD. The good alignment between the BSE micrograph and undistorted EBSD is confirmed. The inset highlights the sufficiently small and uniformly distributed DIC patterns.  Fig. 1 (d), (e), and (f) display the phase map, IPF, and stitched BSE micrograph of the Q&T steel, respectively. The Q&T steel exhibits a martensitic structure, comprising a few large CM grains and a more uniformly distributed lamellar FM grains. Within the large reconstructed prior austenite grain in the ROI, a large packet with parallel FM is observed, leading to a significant connection in morphology.",
        "Fig. 2  presents quantitative insights into the atomic element distribution at various interfaces. APT tip-1 was positioned at the interface between RA and FM in the Q&P steel ( Fig. 2 (a)), with the microstructure of the thin foil characterized by STEM in  Fig. 2 (b). Both RA and FM exhibit a fine lamellar morphology with a thickness of approximately 150 nm. Numerous initial dislocations are observed in both the bulk and boundaries of RA and FM. The selected area electron diffraction (SAED) patterns, shown in the inset, reveal a KS-OR between RA and FM in the current Q&P steel.  Fig. 2 (e) and (f) display the carbon and manganese atom maps of tip-1, respectively. The 7 at. \n                            % \n                          iso-composition surfaces of carbon are highlighted in blue in  Fig. 2 (e). The bulk of RA exhibits a significantly higher carbon concentration compared to the bulk of FM, while manganese is homogeneously distributed in the bulk areas of both RA and FM. There is a notable segregation of carbon and manganese at the phase boundary (PB). In addition to the substantial high carbon islands concentrating at the PB, numerous high carbon islands appear in the bulk of RA. Furthermore, a few high carbon enrichment regions in FM, highlighted by white arrows, suggest the potential presence of lath interfaces within the FM. These areas of carbon enrichment could also be precursors to carbide formation. A profile representing the quantitatively heterogeneous element distribution at the PB is provided in  Fig. 2 (i). While aluminum and silicon are uniformly distributed throughout the Q&P steel, the coexistence of carbon and manganese enrichment at the PB is evident, with a much higher carbon concentration peak of 9.6 at. \n                            % \n                          compared to the manganese concentration peak of 4.8 at. \n                            % \n                         . The average carbon concentration in the bulk of FM is 0.88 at. \n                            % \n                         , which is considerably lower than that of RA at 4.72 at. \n                            % \n                         . On the other hand, APT tip-2 was positioned at the PAGB in the Q&T steel ( Fig. 2 (c)), with the microstructure of the thin foil characterized by STEM in  Fig. 2 (d). Both the IPF and TEM micrograph show the straight PAGB, which also serves as the interface between CM and FM in different prior austenite grains. The PAGB is notably thicker and longer than the other block boundaries. The FM grains exhibit a higher initial dislocation density compared to the CM (more details in Supplementary Fig. S4), with strongly deflected block boundaries and residual stress concentration. The SAED pattern at the PAGB confirms the presence of single BCC-martensite.  Fig. 2 (g) and (h) display the carbon and manganese atom maps of tip-2 at the PAGB in the Q&T steel, respectively. Intensive carbon segregation is observed at the PAGB, while there is no apparent manganese segregation. Similar to the carbon distribution in FM of the Q&P steel, the carbon enrichment regions in FM of the Q&T steel also form lath boundaries, as highlighted by the white arrows (more details in Supplementary Fig. S5). A profile showcasing the quantitative atomic element distribution at the PAGB in the cylinder region is presented in  Fig. 2 (j). Notable carbon enrichment is observed at the PAGB with a concentration peak of 11.5 at. \n                            % \n                         . Pronounced gradients are observed at both sides of the FM and CM interfaces, indicating a sharp carbon transfer and absorption behavior near PAGB. The thickness of the PAGB is estimated to be 10.2 nm, significantly thicker than that of the PB at 4.0 nm. The average carbon concentration in the bulk of CM is 1.19 at. \n                            % \n                         , whereas in the bulk of FM it is 1.88 at. \n                            % \n                         . However, aluminum, silicon, and manganese are uniformly distributed throughout.",
        "The nanohardness measurements of Q&P and Q&T steels exhibit a diverse range of mechanical strength. As illustrated in  Fig. 3 (a), although the CM and RA display a similar nanohardness range in the Q&P steel, a greater fraction of RA exhibits higher nanohardness values. The FM demonstrates the highest nanohardness value, accompanied by the largest dispersion. In the Q&T steel as depicted in  Fig. 3 (b), the nanohardness distributions of FM and CM are similar to those of the Q&P steel, yet with notably higher values in the Q&T steel. The box-and-whisker plot in  Fig. 3 (c) distinctly delineates the nanohardness variations among the different microstructural constituents in both Q&P and Q&T steels. In the Q&P steel, the FM showcases the highest average nanohardness value of 7.8 GPa, whereas the RA exhibits a slightly higher average nanohardness value of 6.7 GPa compared to 6.4 GPa in the CM. Despite the differing average values in RA and CM, the non-outlier minimums calculated based on the interquartile range for the microstructural constituents remain similar. It is noteworthy that no evident martensitic transformation in RA following nanoindentation has been observed within the resolution of EBSD. In the Q&T steel, the FM and CM have average nanohardness values of 10.6 and 9.5 GPa respectively, markedly higher than all the constituents in the Q&P steel. Note that due to the smaller volume fractions of RA and CM, the validated indents within the bulk of CM and RA free from boundary influence, are significantly fewer than in FM, resulting in reduced scattering and non-normal distribution."
      ]
    },
    {
      "heading": "Global strain distribution",
      "paragraphs": [
        "Global strain evolution in the ROIs of Q&P and Q&T steels as measured by HR-DIC is shown in  Fig. 4 . Five interrupted tensile tests were conducted for each material in the present work, spanning from the onset of yielding to beyond necking. For a more representative display, equivalent strain maps ( \n                            \n                               \n                                  ϵ \n                               \n                               \n                                  e \n                                  q \n                               \n                            \n                         ) at three distinct yet comparable global strain levels are selected for both Q&P and Q&T steels. It should be noted that the highest strain level extends beyond the necking point, rendering global engineering strain levels unsuitable for estimating local deformation behavior. Therefore, the average strain component along the tensile direction ( \n                            \n                               \n                                  ϵ \n                               \n                               \n                                  x \n                                  x \n                                  , \n                                  a \n                                  v \n                                  g \n                               \n                            \n                         ) is utilized instead.  Fig. 4 (a), (b), and (c) depict the equivalent strain maps superimposed with block boundaries and PAGBs at average strain levels of 1.3%, 6.9%, and 13.0% in Q&P steel, respectively. In the early-stage of plastic deformation ( Fig. 4 (a)), strain localizations primarily occur at PAGBs (highlighted by red arrows), with a few also observed at specific packet (highlighted by white arrow). As the global strain increases ( Fig. 4 (b) and (c)), the number and intensity of strain localizations at PAGBs and preferred FM regions are enhanced. Pronounced strain partitioning among different constituents occurs simultaneously. Moreover, substantial slip activities are observed in CM, traversing through the embedded FM grains. The highly deformed PAGBs and their vicinities, along with the CM and surrounding FM, are interconnected, forming mesoscopic shear bands.  Fig. 4 (d), (e), and (f) illustrate the equivalent strain maps superimposed with block boundaries and PAGBs at average strain levels of 1.4%, 8.5%, and 16.0% in Q&T steel, respectively. Similarly, in the early-stage of plastic deformation ( Fig. 4 (d)), significant strain localizations occur at both PAGBs (highlighted by red arrows) and specific packets and boundaries (highlighted by white arrows). However, unlike the Q&P steel, the thin strain channels in Q&T steel exhibit a strong geometric orientation preference at 45 \n                            ° \n                          to the loading direction. Moreover, the individual high strain spots are connected, leading to the early formation of mesoscopic shear bands. As the global strain increases ( Fig. 4 (e) and (f)), the phenomenon of strain localization and partitioning is intensified at the original deformation bands, without evident strain spreading to adjacent low-strain zones. Meanwhile, the CM undergoes significant deformation due to slip activities, with the region close to the PAGB exhibiting more deformation compared to the center of the prior austenite grain.",
        "The statistical and quantitative comparison of global strain distribution between Q&P and Q&T steels is presented in  Fig. 5 . The strain distribution is analyzed using probability density (PD). In both materials, the concentration on low strain values indicates the onset of plastic deformation at the early-stage of straining. As global strain increases, the strain distributions exhibit a widening spectrum and an enhancement in the fraction of high strain values. Additionally, at all three comparable strain levels, Q&T steel shows a greater fraction of areas experiencing both significantly lower and higher deformation compared to Q&P steel, suggesting more pronounced strain localization and inhomogeneity.",
        "Fig. 6 (a), (b) and (c) display the IPF, average equivalent strain map and maximum FCC  \n                            \n                               \n                                  { \n                                  111 \n                                  } \n                               \n                               \n                                  〈 \n                                  110 \n                                  〉 \n                               \n                            \n                          slip system Schmid factor map of RA grains in the ROI of Q&P steel, respectively. RA grains among each prior austenite grain exhibit similar crystallographic orientations, leading to a consistent Schmid factor distribution. Parts of RA grains with high Schmid factor indeed undergo significant plastic deformation. However, considerable discrepancies exist, where many RA grains with high Schmid factor showcase limited strain and strong strain inhomogeneity occurs among the large prior austenite grains even with low Schmid factor. The RA grains close to PAGBs undergo severer deformation compared to the grains located at the center, for instance, a large prior austenite grain  \n                            \n                               γ \n                               1 \n                            \n                         . Moreover, a few RA grains embedded in highly deformed packets and along the shear bands also undergo substantial deformation. On the other hand,  Fig. 6 (d) illustrates the average equivalent strain values of RA grains at 13.0% average strain level, showing no discernible correlation with grain size or maximum Schmid factor."
      ]
    },
    {
      "heading": "Local strain partitioning",
      "paragraphs": [
