Repository: shewall/steel_llm

## Steel CPP Literature Mining Pipeline

The idea of this project is to pull composition, processing and property (CPP) data out of steel research papers, using a large language model to help read the papers, and then use that data to train regression models that predict tensile strength, yield strength and elongation from the steel composition.

## How the pipeline works

The papers go through a few stages before they turn into a usable dataset:

1. **Collecting papers** — papers are found through CrossRef, and full text is downloaded from Elsevier and Springer.
2.

File: data/processed/10-1016_j-actamat-2025-121208.json
{
  "doi": "10.1016/j.actamat.2025.121208",
  "title": "Acceleration of retained austenite formation and elemental partitioning by control of pre-existed austenite morphology in medium Mn steel",
  "abstract": "Medium Mn steel is one of the promising high strength steels with excellent ductility. There is, however, an issue that extended intercritical annealing is necessary to enrich Mn into austenite (γ). To obtain sufficient stable γ by short intercritical annealing, the effects of the pre-existed γ morphology on the kinetics of reverted γ formation and the elemental partitioning behavior during annealing were investigated using a medium Mn steel (Fe-0.16wt%C-0.5wt%Si-3.5wt%Mn). Three different initial microstructures, comprising only martensite, martensite with a thin-film of γ, and martensite with a thick-film of γ, were prepared by controlling the interrupted quenching temperature after austenization. The fractions of reverted γ of these samples were evaluated during intercritical annealing. Although the fraction of γ during annealing increased as the amount of pre-existed γ increased, the largest amount of retained γ after cooling was obtained in the sample containing thin-film pre-existed γ with a volume fraction of 6 %, and not in the sample having thick-film pre-existed γ with a volume fraction of 35 %. A three-dimensional atom probe (3DAP) analysis and a simulation using diffusion-controlled transformations (DICTRA) software revealed that stable retained γ was obtained by homogeneous enrichment of Mn into γ due to the short diffusion distance of Mn in γ in the sample with thin-film pre-existed γ. Thus, it was found that a large amount of retained γ enriched with C and Mn could be obtained in medium Mn steels via short intercritical annealing by forming thin-film γ before intercritical annealing.",
  "journal": "Acta Materialia",
  "year": "2025",
  "sections": [],
  "tables": []
}

File: data/processed/10-1016_j-actamat-2025-121694.json
{
  "doi": "10.1016/j.actamat.2025.121694",
  "title": "Warm rolling induced TRIP-to-TWIP transition in a metastable austenitic steel: Roles of grain boundary segregation, dislocations and nanoprecipitates",
  "abstract": "Tailoring the activation of transformation-induced plasticity (TRIP) and twinning-induced plasticity (TWIP) effects is critical for designing austenitic steels that combine high strength with excellent ductility. Here, we reported a transition in the dominant deformation mechanism from TRIP to TWIP in a metastable austenitic steel induced by warm rolling, leading to significantly-enhanced strength and more than a twofold increase in ductility. Comprehensive microstructural characterization and theoretical analysis reveal that warm rolling introduces pronounced carbon segregation at austenite grain boundaries, a high density of dislocations and nanoscale precipitates. The carbon enrichment substantially raises the local stacking fault energy, effectively suppressing ε-martensite formation. Meanwhile, the dense dislocation network provides abundant sites for stacking fault generation via dislocation dissociation, thereby promoting stacking fault and deformation twin formation. While the nanoprecipitates contribute moderately to strengthening, they increase slip resistance and further facilitate stacking fault formation under sufficiently-high applied stress. These findings highlight the role of warm rolling in precise manipulation of local chemistry and defect structures to control deformation mechanisms, offering a promising strategy to design strong and ductile austenitic steels for broad structural applications.",
  "journal": "Acta Materialia",
  "year": "2026",
  "sections": [],
  "tables": []
}

File: data/processed/10-1016_j-addma-2021-102357.json
{
  "doi": "10.1016/j.addma.2021.102357",
  "title": "Laser free-form fabrication of dual phase DP600 steel using water atomized feedstock powder",
  "abstract": "Wrought dual-phase (DP) steels are exploited extensively within the automotive sector in the manufacture of components critical to occupant safety. Despite the widespread deployment of these alloys in wrought form, there exists an acute lack of knowledge on their performance/applicability in the context of additive manufacturing (AM). To address this knowledge gap, a preliminary study into the feasibility of utilizing laser directed energy deposition as a means to fabricate prototype structural components from a water atomized dual-phase (DP600) steel powder was completed. A statistical design of experiments approach was used to parametrically model the effects of laser power, traverse rate, hatch spacing, z-step size and powder feed rate on the density, tensile properties, microstructure, and impurity content (O-H-N) of the deposited products produced from each powder. Using optimized parameters, specimen with densities of up to 7.867 g/cm3 (were obtained while maintaining an equiaxed ferritic microstructure. Intercritical heat treatment developed the requisite dual phase microstructure and elevated tensile properties to effectively match wrought DP600. The prototyping capability of this material and system were then demonstrated through the fabrication of large format tubular specimen coupled with quasi-static axial compression tests.",
  "journal": "Additive Manufacturing",
  "year": "2021",
  "sections": [],
  "tables": []
}
