Repository: shewall/steel_llm

## Steel CPP Literature Mining Pipeline

The idea of this project is to pull composition, processing and property (CPP) data out of steel research papers, using a large language model to help read the papers, and then use that data to train regression models that predict tensile strength, yield strength and elongation from the steel composition.

## How the pipeline works

The papers go through a few stages before they turn into a usable dataset:

1. **Collecting papers** — papers are found through CrossRef, and full text is downloaded from Elsevier and Springer.
2.

File: data/processed/10-1016_j-ceramint-2026-06-028.json
{
  "doi": "10.1016/j.ceramint.2026.06.028",
  "title": "Composition design and performance of liquid low-reactivity mold fluxes for continuous casting of High-Mn High-Al steel",
  "abstract": "Conventional powder mold fluxes used for the continuous casting of high-Mn high-Al steel are highly susceptible to aluminothermic reactions, which cause rapid compositional drift, increased viscosity, and unstable crystallization behavior. To address this problem, this study proposes a fluoride-free, low-reactivity liquid mold flux concept for a premelted liquid flux addition process. In this design strategy, the target is shifted from low-temperature melting performance to thermophysical stability in the 1350-1500 °C operating window. FactSage calculations were used to screen the CaO-Al2O3-BaO-(SiO2, B2O3, MgO, Li2O) system in terms of liquidus temperature and viscosity at 1350 °C, while thermodynamic considerations of reducible oxides were used to guide the control of steel-slag reactivity. Three representative compositions were then evaluated by static steel-slag reaction tests with a high-Mn high-Al experimental steel, high-temperature viscosity measurements, in situ CCT/TTT/DHTT crystallization analyses, and equilibrium precipitated-phase calculations.\n                  The results indicate that, at fixed contents of 40 wt% CaO, 26 wt% Al2O3, 10 wt% BaO, and 4 wt% Li2O, a feasible low-reactivity composition window can be established by adjusting SiO2, B2O3, and MgO. Compared with conventional industrial reference mold fluxes, the designed liquid mold fluxes markedly suppressed Al and Mn oxidation and limited reaction-induced compositional drift. Among them, Slag-C exhibited the smallest Al2O3 enrichment after 40 min of steel-slag contact and maintained the most stable viscosity-temperature and crystallization characteristics. CCT/TTT/DHTT results further showed that the designed slags formed a more balanced liquid/crystalline/glassy film structure, while equilibrium calculations confirmed that the expansion of high-melting Al-rich phases after reaction was effectively restrained.\n                  These findings demonstrate that liquid mold flux design for high-Mn high-Al steel should prioritize low steel-slag reactivity, viscosity stability, and moderate crystallization in a high-temperature steady-state window, rather than merely minimizing liquidus temperature. The proposed design framework provides a practical route for stable multi-heat continuous casting of high-Mn high-Al steel.",
  "journal": "Ceramics International",
  "year": "2026",
  "sections": [],
  "tables": []
}

File: data/processed/10-1016_j-cirpj-2020-11-014.json
{
  "doi": "10.1016/j.cirpj.2020.11.014",
  "title": "On the interplay of friction and stress relaxation to improve stretch-flangeability of dual phase (DP600) steel",
  "abstract": "Industrial servo presses have been used to successfully demonstrate improved formability when deforming sheet metals. While the time dependent viscoplastic behavior of material is attributed to the observed formability improvement, much less effort has been devoted to understand and quantify the underlying mechanisms. In this context, the hole expansion test (HET) of a dual phase steel was interrupted at pre-defined punch travel heights to understand the time-dependent effects on stretch-flangeability. The effect of pre-strain, hold time and edge quality on hole expansion ratio (HER) improvement was studied. The present study shows that the HER improves significantly in interrupted HET. This improved HER is due to the combined effects of stress relaxation and friction on deformation behavior. The ductility improvement estimated from uniaxial stress relaxation tests was used to estimate the contribution of stress relaxation and friction, respectively, in HET. This study shows that friction plays a significant role in improving HER at high pre-strain. It was also demonstrated that frictional effects are largely influenced by edge quality.",
  "journal": "CIRP Journal of Manufacturing Science and Technology",
  "year": "2021",
  "sections": [],
  "tables": []
}

File: data/processed/10-1016_j-commatsci-2023-112298.json
{
  "doi": "10.1016/j.commatsci.2023.112298",
  "title": "Role of ordered carbon vacancies on stability and mechanical properties of VC1−X in bainite steel by first-principles calculations and experimental characterization",
  "abstract": "There has been little systematic research into vanadium carbides (VC1−X) configuration in bainite steel. Structural stability, mechanical properties, and thermal properties among vast VC1−X configurations for 20MnSiCrV bainite steel were studied here using first-principles calculations and experiments. The calculated results predicted stable and metastable VC1−X structures, and their intrinsic elasticity and hardness were related to carbon vacancy concentration varies, following parabolic law. A decrease in average bond strength and the number of V-C covalent bonds caused by fewer carbon atoms will lead to VC1−X softening. The calculated values for mechanical properties are in excellent agreement with existed available experimental data. Moreover, lattice thermal conductivity of VC1−X is not only dependent on carbon vacancy contents but also related to compound configuration. Furthermore, the calculated stable structures of VC (\n                        \n                           Fm\n                           \n                              \n                                 3\n                              \n                              \n                                 ¯\n                              \n                           \n                           m\n                        \n                     ), V8C7 (\n                        \n                           P\n                           \n                              4\n                              3\n                           \n                           32\n                        \n                     ), and V2C (\n                        \n                           Pbcn\n                        \n                     ) are verified by TEM (Transmission Electron Microscope) observation. These results of VC1−X structural stability and properties provide a guideline to study vanadium second phases in bainite steel and ensure the subsequent extended research of vanadium microalloying in steel.",
  "journal": "Computational Materials Science",
  "year": "2023",
  "sections": [],
  "tables": []
}

File: data/processed/10-1016_j-commatsci-2025-113683.json
{
  "doi": "10.1016/j.commatsci.2025.113683",
  "title": "Tensile and shear deformation of Al/TiB2 interface with X-doped (X = Cr, Cu, Mg, Mn, Pb, Si, Zn): A first-principles study",
  "abstract": "This study investigates the alloying effects of Cr, Cu, Mg, Mn, Pb, Si, and Zn on the tension and shear deformation of the Al(111)/TiB2(0001) interface using first-principles calculations. The order of alloying effects on interface stability is Cr > Mn > Mg > Si > Zn > Al > Cu > Pb. Cr and Mn alloys significantly improve the wettability of the Al(111)/TiB2(0001) interface, and there is not much change in the wettability of the other interfaces. Cr and Zn doping enhance the tensile and shear strengths, while Mn and Cu primarily improve shear strength. The deformation mechanisms are discussed based on empirical equations and charge interactions between Al and the doped alloy atoms. The study guide the interfacial alloying strategy to enhance particle dispersion and mechanical properties in metal matrix composites and provide a fundamental explanation for the associated interface strength.",
  "journal": "Computational Materials Science",
  "year": "2025",
  "sections": [],
  "tables": []
}

File: data/processed/10-1016_j-commatsci-2025-114045.json
{
  "doi": "10.1016/j.commatsci.2025.114045",
  "title": "Data-driven prediction of ultimate tensile strength in low alloy steel: A machine learning approach",
  "abstract": "In this research work, a data-driven approach was performed to predict the ultimate tensile strength (UTS) of low-alloy steel using machine learning. A large industrial dataset of over 44,000 samples was first cleaned to 41,924 samples by systematic data cleaning to ensure high-quality input for analysis. Statistical analysis via Pearson correlation and scatterplots revealed significant correlations between UTS and the key alloying elements, including carbon, manganese, and total alloy content. To find the best model, eight regression algorithms were compared using cross-validation, and the Random Forest Regressor revealed the best results with an R2 of 0.971 and MAE of 4.91 MPa on the test set. Confidence intervals based on model variance were introduced to assess prediction uncertainty. Additionally, a simplified model using only the three most influential features (Mn, Total, Nb) demonstrated comparable performance, highlighting the feasibility of reduced-feature models. Moreover, individual and collective variations of the critical elements were used for sensitivity analyses and additional information was provided on their effects on tensile strength. In this study, the potential of machine learning to revolutionize alloy design was demonstrated through the ability to make instant predictions and optimizations of mechanical properties and significantly reducing the reliance on massive experimental testing.",
  "journal": "Computational Materials Science",
  "year": "2025",
  "sections": [],
  "tables": []
}

File: data/processed/10-1016_j-commatsci-2025-114088.json (part 1 of 4)
{
  "doi": "10.1016/j.commatsci.2025.114088",
  "title": "A novel genetic algorithm-based calibration framework for crystal plasticity parameters in DP780 steels using multiscale mechanical testing",
  "abstract": "This study presents a robust genetic algorithm (GA)-based framework for calibrating crystal plasticity (CP) model parameters in dual-phase (DP) steels using multiscale mechanical testing. To overcome challenges associated with phase-specific parameter identification and temperature dependence, a two-stage calibration strategy is developed. In the first stage, nanoindentation tests at multiple temperatures are employed to determine the CP parameters of ferrite by matching simulated and experimental force–displacement curves. In the second stage, uniaxial tensile data are used to calibrate martensite parameters via representative volume elements (RVEs). The GA efficiently explores the high-dimensional parameter space and ensures fast convergence while maintaining physical consistency. Comparative results show that the GA-calibrated parameters outperform those obtained by conventional trial-and-error methods, with better alignment to experimental data. The proposed framework enables accurate and scalable CP calibration across different temperatures and offers broad applicability to multiscale modeling and alloy design.",
  "journal": "Computational Materials Science",
  "year": "2025",
  "sections": [
    {
      "heading": "Introduction",
      "paragraphs": [
        "Dual-phase (DP) steel is one of the most widely utilized advanced high-strength steel (AHSS) in the automotive industry due to its extraordinary balance of high strength, good formability, and lightweight  [1] . This unique balance of mechanical properties arises from its distinct microstructure, consisting of a soft ferritic matrix with hard martensitic islands dispersed throughout  [2] . Extensive microscopic and macroscopic studies have been conducted on various DP steels to explore the relationship between their mechanical properties and microstructures, such as those conducted by Liu et al.  [3] , Münstermann et al.  [4,5] , Han et al.  [6] , González-Zapatero et al.  [7] , Costa et al.  [8] , etc.",
        "These studies employ a wide range of experimental techniques, including macroscopic uniaxial and multiaxial tensile and compression tests, as well as in-situ tensile and bending tests, to characterize mechanical behavior and failure mechanisms. Failure analysis is performed by capturing plastic deformation using scanning electron microscopy (SEM) during in-situ tests, examining post-deformation microstructural changes via SEM and electron backscatter diffraction (EBSD), and employing cross-scale numerical simulations to identify critical stress states.",
        "To accurately capture the relationships between the microstructures and mechanical properties, multiple material constitutive models have also been developed  [9] . At the atomic scale ( \n                         \n                            0 \n                            . \n                            1 \n                            – \n                            1 \n                            \n                            nm \n                         \n                      ), Density Functional Theory (DFT) provides quantum-mechanical descriptions of atomic and electronic interactions, accurately determining intrinsic material parameters, such as elastic constants, stacking fault energies, and dislocation core structures  [10] . At the nanometer to sub-micron scale ( \n                         \n                            1 \n                            \n                            nm \n                            – \n                            1 \n                            \n                            μ \n                            m \n                         \n                      ), Molecular Dynamics (MD) simulations utilize empirical or ab-initio-derived potentials to explore atomic interactions and mechanisms of deformation, including dislocation nucleation and propagation  [11] . For the sub-micron to micron scale ( \n                         \n                            0 \n                            . \n                            1 \n                            – \n                            10 \n                            \n                            μ \n                            m \n                         \n                      ), Discrete Dislocation Dynamics (DDD) explicitly captures the evolution and interactions of discrete dislocation lines, providing detailed insights into plastic deformation and strain hardening  [12] . At the micron scale ( \n                         \n                            1 \n                            – \n                            10 \n                            \n                            μ \n                            m \n                         \n                      ), Dislocation Density-based constitutive models offer a continuum-based framework that describes plastic deformation through evolving dislocation densities, enabling efficient prediction of material hardening behaviors  [13] . At the polycrystalline grain scale (typically above  \n                         \n                            10 \n                            \n                            μ \n                            m \n                         \n                      ), Crystal Plasticity (CP) models incorporate crystallographic slip systems, grain orientations, and phase interactions explicitly, thus directly bridging the microstructural deformation processes with macroscopic mechanical properties. Among these approaches, CP models stand out due to their unique capability to integrate microscale physical mechanisms and crystallographic anisotropy into larger-scale predictive frameworks, making them particularly suitable for multiscale investigations aimed at linking microstructural attributes directly to engineering-scale mechanical performance  [14] . By linking microstructural deformation mechanisms to macroscopic material behavior, CP models not only enhance the accuracy of macroscopic constitutive models by integrating physically informed parameters and reducing empirical assumptions  [15]  but also serve as a critical approach for investigating fundamental mechanical behavior mechanisms such as fracture  [16] , damage  [17] , creep  [18] , fatigue  [19] , and strain localization  [20] . This is particularly critical for advanced engineering materials, where microstructural features significantly influence mechanical properties such as strength, ductility, and damage. These models enable a deeper understanding of failure mechanisms by simulating dislocation motion, grain boundary interactions, and phase transformations, thereby improving the predictive capability of large-scale mechanical simulations and guiding the design of advanced structural materials.",
        "The predictive accuracy of crystal plasticity (CP) models hinges on the precise calibration of model parameters — such as the critical resolved shear stress (CRSS), hardening coefficients, and slip system interaction matrices — that govern slip activation, strain hardening, and phase interactions. These parameters establish the link between microscale deformation mechanisms and macroscale mechanical responses. However, direct experimental measurement of these parameters is infeasible, as they are internal variables that do not correspond to any directly observable quantity  [14] . As a result, CP parameter calibration must be formulated as an  inverse problem , typically addressed using  an integrated experimental–numerical approach , in which high-resolution experimental data (e.g., stress–strain curves, full–field strain maps, or local slip activity) is first acquired and then used to iteratively update model parameters until the simulated response matches the experimental observation.",
        "Furthermore, the constitutive formulations underlying CP models are inherently complex and nonlinear, leading to strong coupling between model parameters  [21] , making parameter calibration of the CP model parameters a particularly challenging task requiring advanced optimization strategies. For DP steels, the CP model parameters calibration is further complicated by the inherent heterogeneity between ferrite and martensite. The softer Ferrite matrix undergoes significant plastic deformation, whereas martensite is harder and primarily elastic at low stress levels  [22] . This difference induces complex phase interactions, including stress redistribution, load transfer, and strain partitioning, which must be accurately captured. Furthermore, differences in experimental scale pose additional challenges. While microscopic mechanical tests such as nanoindentation and micropillar compression provide phase–specific properties, isolating the martensitic phase remains difficult due to its fine scale and surrounding matrix interference.",
        "To address the challenges in CP model parameter calibration, various integrated experimental–numerical approaches have been developed. Several experimental–numerical studies have aimed to calibrate CP parameters by leveraging micromechanical tests and image-based strain mapping. Tasan et al.  [23]  combined in-situ SEM tensile testing, EBSD, and nanoindentation to investigate phase-specific mechanical responses and local strain partitioning. They employed the spectral CP solver DAMASK to simulate nanoindentation on ferrite grains and used a Nelder–Mead algorithm to inversely calibrate the critical resolved shear stress (CRSS) of ferrite, based on matching load–displacement curves and pile-up morphologies; martensite parameters were estimated by scaling relative to ferrite based on NI-test derived hardness ratios, then refined using macroscopic stress–strain data. Tian et al.  [24]  applied micropillar compression to ferrite and martensite to extract orientation-dependent CRSS values directly from measured yield stresses and Schmid factors, which were then input into the CP model without further optimization. Vermeij et al.  [25]  developed a quasi-2D testing framework using ultrathin tensile specimens with front-rear EBSD and SEM-DIC to achieve full-field strain measurements with minimal subsurface uncertainty; The CP parameters were calibrated inversely by numerical simulations incorporated experimentally measured microstructures and boundary conditions. Hestroffer et al.  [26]  employed SEM-DIC to analyze strain localization in DP steels, comparing simulations based on both columnar and real 3D microstructures using fixed parameter sets. Diehl et al.  [27]  integrated 3D EBSD with CP simulations to study subsurface effects on surface slip behavior, using literature-sourced material parameters.",
        "While CP parameter calibration has been widely applied at room temperature, extending this process to elevated temperatures is essential for accurately modeling the fracture behavior of DP steels at high temperatures. High temperatures can induce substantial microstructural changes, such as martensite tempering and ferrite softening, which directly influence fracture behavior and deformation mechanisms. Properly capturing these effects in CP models requires dedicated high-temperature calibration, which remains largely underexplored. Incorporating temperature-sensitive CP parameters enhances the model’s predictive capability in hot-forming processes, enabling better assessment of formability, failure, and performance at high temperatures  [28,29] . However, CP parameters identification at elevated temperatures is further complicated due to the potential effect of temperature on the microstructures. This necessitates the use of robust optimization strategies for CP parameter calibration. While Tasan et al. have acknowledged the importance of optimization techniques in the calibration of crystal plasticity (CP) models, most existing studies place little emphasis on the choice and design of the optimization strategy itself. However, in complex material systems such as dual-phase steels, efficient and robust optimization is an essential part of model calibration, not just a computational convenience. Traditionally, researchers have relied on iterative trial-and-error methods, where parameters are manually adjusted to match experimental data. This approach is not only highly time-consuming but also lacks a rigorous evaluation framework, making it impractical for complex models. To improve the reliability and reproducibility of parameter calibration, direct-inverse methods have been introduced, which formulate CP parameter identification as a root-finding or least-squares problem that seeks to minimize the discrepancy between simulated and experimental results analytically or numerically  [30] . However, the strong nonlinearity and coupling of CP parameters, along with the inherent sensitivity to noise, often render these methods ill-posed, leading to unstable or non-physical solutions. With advances in machine learning, neural networks, particularly deep learning models, have been explored for CP parameter identification  [21] . While these models can accelerate parameter estimation once trained, they require extensive datasets, suffer from generalization issues, and lack interpretability. To address these limitations, non-gradient optimization techniques such as Bayesian Optimization (BO), Particle Swarm Optimization (PSO), and Genetic Algorithm (GA) have been employed  [31,32] . Among these, GA, an evolutionary algorithm inspired by natural selection, has proven particularly effective for complex optimization problems through its mechanisms of selection, crossover, and mutation  [33] . GA has great potential for CP model parameter calibration in dual-phase materials due to its superior global search capabilities over BO and PSO. Unlike BO, which struggles with high-dimensional nonlinear spaces, GA efficiently explores complex parameter interactions without requiring smooth response surfaces. Compared to PSO, GA enhances search diversity through crossover and mutation, reducing the risk of premature convergence. Additionally, GA’s high parallelizability makes it more computationally efficient than BO, which is limited by the costly Gaussian Process Regression, and PSO, which requires careful tuning of inertia and learning factors. These advantages establish GA as a robust and scalable approach for CP parameter calibration in DP steels  [34,35] .",
        "This study introduces a GA-based calibration framework designed to simultaneously optimize CP model parameters for each phase in dual-phase materials, significantly enhancing calibration efficiency. The framework seamlessly integrates with numerical simulation platforms such as ABAQUS and DAMASK, enabling automated and robust parameter optimization. By leveraging GA’s global search capabilities, it efficiently explores the high-dimensional CP parameter space, reducing both computational cost and the time required for parameter tuning. Optimal parameters can be identified within days or even hours — substantially faster than traditional trial-and-error methods — while delivering simulation results that closely align with experimental observations, thereby improving the predictive accuracy of CP models. To demonstrate the improvement in accuracy enabled by the GA framework, its calibrated parameters were compared against those obtained using a conventional trial-and-error(T&E) approach reported in previous work  [36] . Optimal parameters can be identified within days or even hours—substantially faster than traditional trial-and-error methods—while delivering simulation results that closely align with experimental observations, thereby improving the predictive accuracy of CP models."
      ]
    },
    {
      "heading": "Materials and experiments",
      "paragraphs": []
    },
    {
      "heading": "Materials",
      "paragraphs": []
    },
    {
      "heading": "DP780 steel",
      "paragraphs": [
        "DP780 steel is a dual-phase steel with body-centered cubic(BCC) ferrite and martensite. In this study, the DP780 steel was hot rolled with the intermediate quenching at  \n                               \n                                  780 \n                                  \n                                  ° \n                                  C \n                               \n                             for 10 min. The phase fractions are 82% martensite and 18% ferrite. The average grain sizes are  \n                               \n                                  7 \n                                  . \n                                  2 \n                                  \n                                  μ \n                                  m \n                               \n                             for martensite and  \n                               \n                                  2 \n                                  . \n                                  0 \n                                  \n                                  μ \n                                  m \n                               \n                             for ferrite, respectively. The chemical compositions are listed in  Table 1 .",
        "The sample for the NI tests across different temperatures is an sosceles right triangle with two legs of 2 cm and 1.5 mm( Fig. 1 (a)). The sample was at first grinded and polished after being embedded into easy-crack resin and etched with Nital (Nitrate alcohol solution). Then an chosen area of  \n                               \n                                  200 \n                                  \n                                  μ \n                                  m \n                                  × \n                                  200 \n                                  \n                                  μ \n                                  m \n                               \n                             was marked with micro hardness indents using  \n                               \n                                  10 \n                                  \n                                  N \n                               \n                             after final polishing. Before the EBSD test, the sample was polished again with a finest  \n                               \n                                  0 \n                                  . \n                                  04 \n                                  \n                                  μ \n                                  m \n                               \n                             suspension to remove the etched surface. After the EBSD experiment, the sample was repolished to eliminate the carbonized layer, and then lightly etched to reveal the microstructure for nanoindentation analysis."
      ]
    },
    {
      "heading": "Experimental procedures",
      "paragraphs": []
    },
    {
      "heading": "Nanoindentation test",
      "paragraphs": [
        "For accurate calibration of single ferrite phase, the Nanoindentation(NI) tests were performed to DP780 steel from room temperature to high temperature. The NI tests were carried out with a Hysitron Triboindenter TI-980 instrument equipped with the xSol heating stage and a scanning probe microscopy (SPM). The NI tests tip is a specialized 17 mm rigid Berkovich tip, which is suitable for high-temperature measurements. Measurements were conducted using a specialized 17 mm rigid Berkovich tip, the only tip suitable for high-temperature nanoindentation (NI) tests. To ensure thermal stability, a thermal insulating tube connects the diamond Berkovich tip to a standard one-dimensional nanoscale dynamic mechanical analysis (nanoDMA) transducer, as shown in  Fig. 2 (a). The tip calibration to define the geometry function of the indenter is performed on a reference fused quartz sample using a partial unloading load function( Fig. 1 (b)). The transducer is enclosed within a specially designed cylinder optimized for high-temperature measurements. The heating stage setup, illustrated in  Fig. 2 (b), incorporates two heating rings (top and bottom) to achieve uniform temperature distribution across the sample. A thermocouple positioned nearby enables precise temperature regulation via a proportional–integral–derivative (PID) control system. Additionally, a gas supply system introduces a protective atmosphere of 95%  \n                               \n                                  \n                                     N \n                                  \n                                  \n                                     2 \n                                  \n                               \n                             and 5%  \n                               \n                                  \n                                     H \n                                  \n                                  \n                                     2 \n                                  \n                               \n                            , ensuring a chemically stable environment during heating. During testing, the Berkovich tip is lowered through a small access hole in the heating stage to establish contact with the sample. The Euler angles and sizes of the selected grains are summarized in  Table 2  . The inverse pole figure (IPF) based on the EBSD measurement results is shown in  Fig. 3 ."
      ]
    },
    {
      "heading": "Uniaxial tension tests",
      "paragraphs": [
        "UT tests were conducted to obtain the flow curve of DP780 steel for the consequent calibration of the CP parameters. Standard dog bone(SDB) samples were used to perform tests at room temperature,  \n                               \n                                  100 \n                                  \n                                  ° \n                                  C \n                               \n                            ,  \n                               \n                                  200 \n                                  \n                                  ° \n                                  C \n                               \n                            , and  \n                               \n                                  300 \n                                  \n                                  ° \n                                  C \n                               \n                             with a strain rate of 0.00025 /s. Three parallel tests were conducted at each temperature to ensure accuracy and reduce potential errors. The design of the SDB samples used and fractured samples at different temperatures are presented in  Fig. 4 .",
        "The mechanical properties are listed in  Table 3  and their temperature dependencies are shown in  Fig. 5 (a). Four parallel tests were performed in the 0°, 45° and 90° directions( Fig. 5 (b)), and the results confirmed that the material exhibits isotropic mechanical behavior. A significant increase in yield stress can be observed from  \n                               \n                                  100 \n                                  \n                                  ° \n                                  C \n                               \n                             to  \n                               \n                                  200 \n                                  \n                                  ° \n                                  C \n                               \n                            , which can be related to the Dynamic Strain Aging (DSA) effect  [37] ."
      ]
    },
    {
      "heading": "Numerical methods",
      "paragraphs": []
    },
    {
      "heading": "Crystal plasticity model",
      "paragraphs": [
