Repository: shewall/steel_llm

## Steel CPP Literature Mining Pipeline

The idea of this project is to pull composition, processing and property (CPP) data out of steel research papers, using a large language model to help read the papers, and then use that data to train regression models that predict tensile strength, yield strength and elongation from the steel composition.

## How the pipeline works

The papers go through a few stages before they turn into a usable dataset:

1. **Collecting papers** — papers are found through CrossRef, and full text is downloaded from Elsevier and Springer.
2.

File: data/processed/10-1016_j-ijplas-2024-104008.json
{
  "doi": "10.1016/j.ijplas.2024.104008",
  "title": "New insights into annealing induced hardening and deformation mechanisms in a selective laser melting austenitic stainless steel 316L",
  "abstract": "Annealing softening is commonly observed in traditional coarse–grained materials. Herein, an annealing–induced hardening mechanism in selective laser melted 316L stainless steel (SLM–ed 316L SS) was investigated. The SLM–ed 316L SS, without prior cold–working history, displayed evident hardening behaviour as the annealing temperature increased from 400 °C to 500 °C. Several dedicated scanning transmission electron microscope and quasi–in–situ/electron backscatter diffraction techniques were employed to investigate the intrinsic characteristics evolution of the samples, including cellular/wall dislocation structure, nano–particles/segregation, dislocation density, crystallographic orientations, and low–angle grain boundaries (LAGBs).This phenomenon primarily arises from unique guardrail–like dislocation walls decorated with nano–particles (O, Cr, Mo, and Si) and a high proportion of LAGBs, hindering movement of dislocations and leading to their accumulation. Furthermore, this structure and the stable configuration of columnar crystals can synergistically affect the 500 °C annealed sample, resulting in a high yield stress of 628 MPa. On the other hand, complex deformation substructures, such as stacking faults, Lomer–Cottrell locks, and forest dislocations, also proliferated during deformation. These substructures enabled multiscale plastic strain partitioning, intensifying strain hardening and realizing a strength–ductility combination of a comparable yield/ultimate tensile strength of 628 MPa/789 MPa and tensile ductility of 32%. Dislocation motion was the dominant deformation mechanism based on the strengthening mechanism model in this study.",
  "journal": "International Journal of Plasticity",
  "year": "2024",
  "sections": [],
  "tables": []
}

File: data/processed/10-1016_j-ijplas-2025-104419.json
{
  "doi": "10.1016/j.ijplas.2025.104419",
  "title": "High-performance medium Mn steels with expanded processing windows enabled by rapid austenite reversion",
  "abstract": "Medium Mn steels (MMnS) with high strength and large ductility are desirable for constructing structural components, and multiple plasticity carriers are indispensable for high-performance MMnS. The key to invoking collective deformation mechanisms is the proper tuning of austenite characteristics through the intercritical annealing process. However, since other metallurgical features are also impacted by intercritical annealing both kinetically and thermodynamically, MMnS are sensitive to minor variations of annealing conditions and plagued by narrow thermo-mechanical processing windows. To overcome this limitation, we propose a high-temperature pre-annealing (HA) strategy that enables strong and ductile MMnS across broad ranges of annealing temperature and duration. The HA process facilitates austenite reversion by enhancing nucleation sites and elemental pipe diffusion through dislocations, enabling austenite fractions exceeding the values predicted by thermodynamic equilibrium. Consequently, superior and stable mechanical properties with yield strength of ∼1200 MPa and ductility up to 50% are achieved. Multi-scale characterizations reveal that this exceptional ductility stems from hierarchical austenite with graded mechanical stability and synergistic activation of plasticity mechanisms—martensitic transformation, dislocation glide, deformation twinning, and stacking faults—to mitigate strain localization. In contrast, the same MMnS without HA process exhibits inferior tensile properties and a strong dependence on annealing conditions. Our findings underscore the capability of the HA strategy to decouple mechanical performance from precise processing control, offering a scalable pathway for industrial-scale production of high-performance MMnS.",
  "journal": "International Journal of Plasticity",
  "year": "2025",
  "sections": [],
  "tables": []
}

File: data/processed/10-1016_j-ijplas-2026-104753.json (part 1 of 9)
{
  "doi": "10.1016/j.ijplas.2026.104753",
  "title": "Impact of ferrite/martensite interface on nanohardness in a Dual-Phase steel: A combined experimental and theoretical study",
  "abstract": "This combined experimental and theoretical study examines the impact of ferrite/martensite (F/M) interface on the hardness/indentation depth curve during nanoindentation tests on a Dual-Phase (DP) steel. Depth-dependent hardness measurements are performed and compared with the classical Indentation Size Effect (ISE), which typically predicts a monotonic decrease in hardness with increasing indentation depth. However, in ferritic regions near martensite, the present experimental investigation reveals a non-monotonic nanohardness behavior with an initial decrease due to the classic ISE, followed by an increase from a critical indentation depth and a final decrease from a second critical depth. The intermediate stage with an increase in nanohardness between these two critical depths indicates a localized hardening mechanism, which is not captured by the classic ISE model equation. Using a large enough dataset of representative indents performed in ferritic grains close to F/M interfaces, the experimental study demonstrates that this localized hardening is attributed to these specific interfaces acting as strong barriers to plasticity. It is also shown that the increase in nanohardness follows a clear power-law dependence on the microstructural surface geometric distance between the indent position and the nearby F/M interface location. A model, based on Strain Gradient Plasticity (SGP) theory, and explicitly accounting for this distance, is used to explain this nanohardness increase and estimate the evolutions of geometrically necessary dislocation (GND) densities between both critical indentation depths at the origin of the pronounced size-dependent strengthening. These results shed new light on the plasticity mechanisms that control hardness variations at the nanoscale in DP steels due to ferrite/martensite interface, and provide a framework for better understanding the effects of phase boundaries on localized plasticity.",
  "journal": "International Journal of Plasticity",
  "year": "2026",
  "sections": [
    {
      "heading": "Introduction",
      "paragraphs": [
        "In response to growing performance and efficiency requirements, the automotive industry is increasingly adopting materials that combine high strength with high ductility. Third generation Advanced High Strength Steels (AHSS) provide this combination, offering good mechanical properties that contribute to vehicle weight reduction ( Anderson et al., 2017; Chung et al., 2009 ). Among these steels, Dual-Phase (DP) steels are particularly attractive. Their microstructure, made of a soft ferrite matrix and hard martensite islands, gives them an excellent balance of strength, ductility, and formability ( Anderson et al., 2017 ). Many studies have investigated the behavior of DP steels at the microscale using Electron Backscatter Diffraction (EBSD) ( Calcagnotto et al., 2010 ), micromechanical modeling ( Ismail et al., 2019 ), crystal plasticity ( Jeon et al., 2024; Liu et al., 2024 ), and highlighting various deformation and damage mechanisms ( Li et al., 2019; Delincé et al., 2007; Ramazani et al., 2013; Allain et al., 2015; Lai et al., 2016; Aydiner et al., 2024; Vermeij et al., 2023 ). To fully benefit from DP steels in engineering applications, it is important to understand how their local mechanical response is influenced by microstructural features such as ferrite/martensite (F/M) interfaces.",
        "Nanoindentation is a powerful technique for characterizing the mechanical behavior of different steels ( Delincé et al., 2006; Choi et al., 2009; Chamma et al., 2025 ). One of the most important phenomena observed in nanoindentation is the Indentation Size Effect (ISE), where the hardness increases when the indentation depth becomes very small. Beyond the classical studies on the ISE in metals, recent research has shown that size dependent hardness is a general phenomenon found in many types of materials. Several reviews have re-examined experimental results and various explanations of ISE, pointing out that it remains a complex effect that is still not fully understood ( Pharr et al., 2010; Shen et al., 2024 ). Furthermore, studies performed on ceramics, piezoceramics, and metallic glasses have demonstrated that features such as grain size or phase distribution have a strong impact on indentation behavior ( Renjo et al., 2014; Kathavate et al., 2021; Lu et al., 2016 ). Similar trends are observed in multiphase steels, where the small plastic deformation zone and the presence of phase boundaries can lead to non-monotonic hardness changes at very low indentation depths ( Soman et al., 2019; Ekmekci et al., 2023; Basu et al., 2022 ). In Fe–Si bicrystals, it was shown that the formed plastic zone also depends significantly on the type of grain boundary ( Wakeda et al., 2021 ).",
        "At the same time, recent progresses in Strain Gradient Plasticity (SGP) models, including updates to the classic Nix–Gao model ( Nix and Gao, 1998 ), show that microstructural length scales must be included to accurately describe size dependent hardness ( Wang et al., 2025; Haušild, 2021 ). Altogether, these advances highlight the importance of combining experiments and modeling to account for microstructural variations, Geometrically Necessary Dislocation (GND) accumulation ( Nye, 1953; Ashby, 1970 ), and interface effects in complex multiphase materials, such as DP steels. The effect of ISE is mainly caused by the accumulation of GNDs beneath the indenter tip, due to strong plastic strain gradients in the deformed zone ( Nix and Gao, 1998; Begley and Hutchinson, 1998; De Guzman et al., 1993; Ma and Clarke, 1995 ). Classical plasticity cannot describe this behavior because it does not include any material length scale. In contrast, the SGP theory addresses this limitation by introducing a length scale related to GNDs and the associated plastic strain gradients ( Ashby, 1970; Aifantis, 1992; Fleck et al., 1994; Fleck and Hutchinson, 1993; Begley and Hutchinson, 1998; Gao et al., 1999 ). The pioneering model of  Nix and Gao (1998)  established the first clear relation between hardness and indentation depth. This model was later extended to different indenter shapes ( Swadener et al., 2002 ) and refined by accounting for the plastic zone radius ( Feng and Nix, 2004; Durst et al., 2005 ).",
        "In polycrystalline metals, grain boundaries also play an important role in the mechanical response. More recent works have tried to improve the classic Nix–Gao model by explicitly integrating microstructural features into the description of the ISE. Several extensions of the Nix–Gao model have been developed these last decades to describe nanohardness in materials with different grain sizes ( Yang and Vehoff, 2007; Voyiadjis and Abu Al-Rub, 2005; Almasri and Voyiadjis, 2010; Voyiadjis et al., 2010; Voyiadjis and Peters, 2010; Jung et al., 2013; Voyiadjis and Zhang, 2015; Zhang and Voyiadjis, 2016; Voyiadjis and Yaghoobi, 2017; Voyiadjis and Song, 2019 ). For example,  Jung et al. (2013)  modified the Nix–Gao model equation for hardness as a function of indentation with the help of a modified SGP theory to incorporate the grain size of single phase polycrystalline specimen. Their model was validated against the experimental data of  Yang and Vehoff (2007)  for polycrystalline Ni. Using microindentation tests,  Xu et al. (2024)  studied ten two-phase steels with different grain sizes and ferrite fractions (including DP steels) and they showed that the characteristic depth  \n                         \n                            \n                               h \n                            \n                            \n                               ∗ \n                            \n                         \n                       (see Eq.  (A.2)  in the Nix–Gao model) can be directly related to grain size and phase fraction. However, their analysis was only based on Vickers microhardness measurements, which eliminates the possibility to study the specific role of F/M interfaces on nanohardness curves at small depths in comparison with ferrite/ferrite (F/F) interfaces. Using instrumented nanoindentation, it was shown that decreasing grain size in electrodeposited polycrystalline nickel leads to constrained plastic deformation in the grains below the indenter and a progressive deviation from the Nix–Gao model ( Petr et al., 2023 ). In addition to grain size, the effect of irradiation-induced defects on depth-dependent hardness for ion-irradiated nanostructured multilayers/substrate systems was reported by  Liu et al. (2021) . Besides,  Xiao et al. (2017)  proposed a theoretical model describing the non-monotonic hardness–depth response in bicrystals, first incorporating the truncation of the plastic zone beneath the indenter by a perpendicular grain boundary to describe the increase in nanohardness. In addition, to explain the subsequent reduction in hardness, these authors accounted for dislocation transmission through the grain boundary after dislocation pile-ups, as reported earlier by different authors ( Wo and Ngan, 2004; Eliash et al., 2008; Britton et al., 2009 ). This model and the previous ones represent significant advances in understanding indentation size effects in the presence of grain boundaries. However, they have mainly been applied to single phase materials and not to multiphase microstructures, such as those encountered in DP steels for which slip transmission mechanisms at F/M interfaces appear to be more complex.",
        "In DP steels, microstructural features such as grain size, phase distribution, and especially ferrite/martensite (F/M) interfaces strongly affect the indentation response ( Delincé et al., 2006; Choi et al., 2009; Tsipouridis et al., 2011; Ghassemi-Armaki et al., 2014; Seok et al., 2014 ). Such F/M interfaces act as strong barriers to plasticity, where the plastic zone depends on the heterogeneous microstructure as studied with a finite element (FE) model ( Basu et al., 2022 ), leading to local hardening and complex stress and strain fields. Nanoindentation studies on DP steels have shown that hardness does not simply change with depth, but also varies with the distance to the F/M interface ( Delincé et al., 2006; Ghassemi-Armaki et al., 2014 ). Another work based on Vickers microhardness measurements confirmed that grain and phase boundaries strongly increase local hardness following a Hall–Petch type effect owing to GND accumulation ( Tsipouridis et al., 2011 ). Recent studies have provided clear evidence that the F/M interface is a key factor controlling local deformation.  Matsuno et al. (2020)  combined nanoindentation and FE simulations to show that hardness increases when approaching the martensite phase because of plastic deformation incompatibility between ferrite and martensite.  Chang et al. (2021)  studied the hardness profiles for different interfaces including F/M interfaces in the case of a multiphase steel (i.e. a CP800 steel) constituted of three major phases: ferrite, bainite and martensite. Interestingly, they reported that the hardness near F/M interfaces is higher than near ferrite/bainite interfaces. Furthermore, they showed that both phase distribution and interface morphology have a direct impact on local hardening by influencing local GND density accumulation. All these preliminary results demonstrate that the steel microstructure has a strong influence on nanohardness which modifies the classic ISE, especially at small indentation depths where the plastic zone remains confined within heterogeneous regions ( Delincé et al., 2006; Ghassemi-Armaki et al., 2014; Soman et al., 2019; Ekmekci et al., 2023 ). In some study cases for which nanoindentation was performed near interfaces, a three stage response (softening, hardening, and re-softening) was reported ( Almasri and Voyiadjis, 2010; Voyiadjis et al., 2010; Voyiadjis and Peters, 2010; Voyiadjis and Zhang, 2015; Zhang and Voyiadjis, 2016 ). This highlights the need for developing advanced models that couple SGP theory together with microstructural interfaces such as grain or phase boundaries. To address these challenges, the present study combines nanoindentation experiments with a SGP model adapted for a DP steel. Using a Berkovich indenter and continuous stiffness measurement, controlled nanoindentation tests inside ferritic grains and near F/M interfaces were performed. The results reveal strong variations in nanohardness with indentation depth and distance to the F/M interface, including non-monotonic trends that classical theories cannot describe. To interpret these observations, a SGP model inspired from the works of Voyiadjis and co-workers ( Voyiadjis and Peters, 2010; Voyiadjis and Zhang, 2015; Voyiadjis and Song, 2019 ), was used and a microstructural length  \n                         l \n                       equal to the measured distance between the indent tip and the nearest F/M interface was introduced in this model. This additional length allows the model to account for GND accumulation at interfaces and provides new insight how F/M interfaces may affect the size dependent hardness of DP steels at small scale. This understanding is essential for the design of new AHSS grades with improved performance and controlled interface properties.",
        "The paper is organized as follows. Section  2  describes the material and the experimental procedures, including sample preparation, SEM/EBSD characterization, and nanoindentation testing procedure. Section  3  presents the experimental findings on microstructural surface geometric distance measurements and nanohardness responses, both far from and near the F/M interfaces. Section  4  described the Strain Gradient Plasticity (SGP) theory, detailing its assumptions, model formulation and parameter identification from comparisons with the experimental results. It is followed by a discussion provided in Section  5 . Finally, concluding remarks and perspectives are drawn in Section  6 ."
      ]
    },
    {
      "heading": "Material and experimental methods",
      "paragraphs": []
    },
    {
      "heading": "Material and sample preparations",
      "paragraphs": [
        "In this study, the investigated material is a hot-rolled Dual-Phase (DP) steel. This steel was supplied by the ArcelorMittal Research Center (Maizières-les-Metz, France) and has a chemical composition of 0.14 wt% C, 1.5 wt% Mn, and 0.7 wt% Si. Surface preparation is a critical step during experimental characterization, particularly for EBSD mapping and nanoindentation tests. Mechanical polishing can introduce work hardening in the surface layer, which may compromise the accuracy of the characterization results. To minimize this issue, the surface was initially prepared by grinding with a polishing force of 10 N, followed by sequential polishing with  \n                            \n                               9 \n                               \n                               μ \n                               m \n                            \n                         ,  \n                            \n                               3 \n                               \n                               μ \n                               m \n                            \n                         , and finally  \n                            \n                               1 \n                               \n                               μ \n                               m \n                            \n                          diamond discs, all under the same applied force. A final polishing step using a  \n                            \n                               0.04 \n                               \n                               μ \n                               m \n                            \n                          colloidal silica suspension was carried out for 20 min with a reduced force of 5 N to remove any remaining surface deformation.  Fig. 1  illustrates the subsequent experimental steps. After polishing, nanoindentation tests were performed, followed by Scanning Electron Microscopy (SEM) to characterize the indentation sites."
      ]
    },
    {
      "heading": "SEM and EBSD characterization methods",
      "paragraphs": [
        "Backscattered electron (BSE) imaging and EBSD analyzes with Band Contrast (BC) and Band Slope (BS) imaging were performed on the Dual-Phase steel using a JEOL JSM-F100 field-emission scanning electron microscope. SEM and EBSD are complementary techniques that, together, provide detailed information on the microstructural and crystallographic characteristics of the material. SEM offers high-resolution imaging and compositional contrast through backscattered electrons, whose intensity increases with atomic number, enabling the visualization of compositional variations across the surface. In contrast, EBSD provides local crystallographic orientation and phase information by analyzing Kikuchi diffraction patterns generated when the tilted crystalline sample interacts with the electron beam. Hence, by combining BSE (SEM) and BC (EBSD) imaging, it is possible to visualize the spatial arrangement of ferrite and martensite phases and to accurately locate nanoindentation sites relative to phase boundaries. Indeed, to interpret the effect of the F/M interface on nanohardness responses, it is necessary to measure, as accurately as possible, the surface geometric distance denoted  \n                            l \n                         , which is defined as the surface distance between the residual imprint indent center and the nearest interface.",
        "BSE imaging was chosen for its strong relation with atomic number (Z) and, hence, with the chemical composition of the phases. There is a large difference in carbon content of ferrite and martensite, therefore, BSE provides clear imaging differentiation between these two phases. BSE images were acquired in high-vacuum mode with a backscattered electron detector at an accelerating voltage of 5 kV and a working distance of 10.3 mm, providing a field of view of 8.53 × 6.40  \n                            \n                               μ \n                               \n                                  \n                                     m \n                                  \n                                  \n                                     2 \n                                  \n                               \n                            \n                          at a magnification of 15.000 \n                            × \n                         . To complement the BSE analysis, EBSD measurements were subsequently conducted on the same microscope equipped with an Oxford instruments symmetry S2 detector, operated at 20 kV and a working distance of 15 mm, with the specimen tilted at 70°towards the detector. BC images were collected using a step size of  \n                            \n                               0.1 \n                               \n                               μ \n                               m \n                            \n                          over an area of 9.0 × 6.7  \n                            \n                               μ \n                               \n                                  \n                                     m \n                                  \n                                  \n                                     2 \n                                  \n                               \n                            \n                          (90 × 67 pixels), confirming the phases present in the microstructure: ferrite and martensite.",
        "Furthermore, EBSD characterizations of the as-received DP steel were carried out in a non-indented area, as shown in  Fig. 2 . Ferritic and martensitic phases were separated following a critical BS threshold, allowing the performance of orientation-based analyzes only within ferritic grains.  Fig. 2 (a) shows the global microstructure obtained from EBSD in terms of BS.  Fig. 2 (b) presents an inverse pole figure (IPF) orientation map, highlighting the initial crystallographic orientations within ferritic grains.  Figs. 2 (c) and (d) display GND density and Kernel Average Misorientation (KAM) maps for ferritic grains, respectively. The GND density was calculated from the Nye tensor ( Nye, 1953; Pantleon, 2008 ), using the same procedure as recently reported in  Chamma et al. (2025) . Hence,  Fig. 2  shows that the ferritic grains are not initially free of GNDs. Indeed, the latter are induced by the martensitic transformation that occurs during heat treatment as a result of the volumetric misfit between both phases.  Fig. 2 (c) indicates that the GND density can reach  \n                            \n                               2 \n                               × \n                               1 \n                               \n                                  \n                                     0 \n                                  \n                                  \n                                     14 \n                                  \n                               \n                               \n                               \n                                  \n                                     m \n                                  \n                                  \n                                     − \n                                     2 \n                                  \n                               \n                            \n                          close to F/M interfaces."
      ]
    },
    {
      "heading": "Nanoindentation testing: nanohardness vs. indentation depth",
      "paragraphs": [
        "Nanoindentation is a powerful technique for measuring local mechanical properties at the microscale, enabling the investigation of strengthening effects near grain and phase boundaries. In this study, measurements were conducted using an ultra-nanoindenter (UNHT) from Anton Paar, equipped with a diamond Berkovich tip. The projected contact area function and frame compliance were calibrated using a fused silica reference sample of known indentation modulus, following Oliver and Pharr’s method ( Oliver and Pharr, 2004 ). Using Hertzian contact theory, the tip radius was estimated from the calibration curve to be  \n                            \n                               R \n                               ≈ \n                               0.33 \n                               \n                               μ \n                               m \n                            \n                         .",
        "Experiments were performed in continuous stiffness measurement (CSM) mode (see  Fig. 1 (c)), which allows a continuous measurement of hardness and reduced elastic modulus as a function of indentation depth. This technique, based on the method introduced by  Oliver and Pharr (1992) , superimposes a low-magnitude oscillatory force onto the quasi-static loading signal. The latter was applied with a constant loading rate to load ratio of 0.05 s −1  until a maximum force of 2 mN or 12 mN. The force oscillation was imposed at a frequency  \n                            \n                               f \n                               = \n                               5 \n                               \n                               Hz \n                            \n                          with an amplitude  \n                            \n                               \n                                  F \n                               \n                               \n                                  0 \n                               \n                            \n                          corresponding to 10% of the quasi-static loading signal, thus generating displacement oscillations of amplitude  \n                            \n                               \n                                  h \n                               \n                               \n                                  0 \n                               \n                            \n                          and a phase shift angle  \n                            δ \n                         . Different indentation matrices were performed in this study: a 10 × 10 array using a maximum load of 12 mN and a 20 × 20 array using a maximum load of 2 mN. Specifically, seven cases are presented for the 100 indents matrix (including two sites far from an interface and five sites close to a F/M interface) and two representative examples for the 2 mN matrix. Indent spacing was maintained between 10 µm and 12 µm to avoid interaction effects. The contact point was determined automatically by a contact stiffness threshold and was then verified manually to ensure accuracy. The sample contact stiffness  \n                            S \n                          was dynamically calculated at each cycle as:  \n                            \n                               (1) \n                               \n                                  \n                                     S \n                                     = \n                                     \n                                        \n                                           \n                                              \n                                                 F \n                                              \n                                              \n                                                 0 \n                                              \n                                           \n                                        \n                                        \n                                           \n                                              \n                                                 h \n                                              \n                                              \n                                                 0 \n                                              \n                                           \n                                        \n                                     \n                                     cos \n                                     δ \n                                     + \n                                     m \n                                     \n                                        \n                                           ω \n                                        \n                                        \n                                           2 \n                                        \n                                     \n                                     − \n                                     \n                                        \n                                           K \n                                        \n                                        \n                                           i \n                                        \n                                     \n                                  \n                               \n                            \n                         where  \n                            \n                               ω \n                               = \n                               2 \n                               π \n                               f \n                            \n                          is the angular frequency,  \n                            m \n                          is the indenter mass, and  \n                            \n                               \n                                  K \n                               \n                               \n                                  i \n                               \n                            \n                          is the stiffness of the instrument. These parameters were determined by the dynamic calibration of the oscillating indenter in air. The indentation contact depth  \n                            \n                               \n                                  h \n                               \n                               \n                                  c \n                               \n                            \n                          was obtained as ( Oliver and Pharr, 2004 ):  \n                            \n                               (2) \n                               \n                                  \n                                     \n                                        \n                                           h \n                                        \n                                        \n                                           c \n                                        \n                                     \n                                     = \n                                     h \n                                     − \n                                     ɛ \n                                     \n                                        \n                                           F \n                                        \n                                        \n                                           S \n                                        \n                                     \n                                  \n                               \n                            \n                         where  \n                            ɛ \n                          is a geometrical parameter taken as  \n                            \n                               ɛ \n                               = \n                               0.76 \n                            \n                          for a Berkovich tip,  \n                            F \n                          is the maximal applied force at a given cycle, and  \n                            h \n                          is the corresponding measured penetration depth of the tip. Finally, the nanohardness  \n                            H \n                          was computed at each cycle using:  \n                            \n                               (3) \n                               \n                                  \n                                     H \n                                     = \n                                     \n                                        \n                                           F \n                                        \n                                        \n                                           \n                                              \n                                                 A \n                                              \n                                              \n                                                 p \n                                              \n                                           \n                                        \n                                     \n                                  \n                               \n                            \n                         where  \n                            \n                               \n                                  A \n                               \n                               \n                                  p \n                               \n                            \n                          represents the projected contact area, whose dependence on  \n                            \n                               \n                                  h \n                               \n                               \n                                  c \n                               \n                            \n                          ( \n                            \n                               \n                                  \n                                     A \n                                  \n                                  \n                                     p \n                                  \n                               \n                               = \n                               f \n                               \n                                  ( \n                                  \n                                     \n                                        h \n                                     \n                                     \n                                        c \n                                     \n                                  \n                                  ) \n                               \n                            \n                         ) was calibrated on a fused silica reference sample."
      ]
    },
    {
      "heading": "Experimental results",
      "paragraphs": []
    },
    {
      "heading": "Characterization of the microstructural surface geometric distance  \n                            l",
      "paragraphs": [
        "Two main microstructural configurations were investigated to highlight the differences between the intrinsic response of ferrite far and close to F/M interfaces. First,  Figs. 3 and B.16  show BSE images of indentations positioned within ferritic grains, far from any F/M interface. These configurations isolate the intrinsic hardness and plastic strain gradients due to the ISE in ferritic grains, i.e., without any effect of F/M interfaces on the nanohardness response. They are also used to compare the effects of F/F and F/M interfaces on the depth-dependent nanohardness responses for similar values of  \n                            l \n                         . Next,  Figs. 4 and B.15  highlight BSE and BC images of indentations located close to F/M interfaces. These arrangements were designed to probe the local hardening mechanisms that arise when indentation plastic zones interact with F/M interfaces. Additional nanoindentation tests were also performed at a lower maximum load of 2 mN, as shown in  Figs. B.15 (g) and (h) in order to produce residual imprints almost completely outside the martensite while still showing an increase in nanohardness.",
        "The geometric distances  \n                            l \n                          result from simple 2D surface measurements, which overlook the effects of the Berkovich indenter orientation and the 3D extension of the interface beneath the surface. The latter parameters certainly have some influence on the nanohardness response. However,  \n                            l \n                          presents the advantage not to depend on the indentation load and to be easily accessible using classical electron microscopy techniques. Thus, the proposed approach enables direct correlations between the local mechanical response under nanoindentation and an independent length related to microstructural features, such as phase boundaries. These observations provide essential input for interpreting the non-monotonic hardness–depth trends observed in the following sections and for validating micromechanical models that account for strain gradients and interface effects."
      ]
    },
    {
      "heading": "Nanohardness responses in ferritic grains far from F/M interfaces",
      "paragraphs": [
