Repository: shewall/steel_llm

## Steel CPP Literature Mining Pipeline

The idea of this project is to pull composition, processing and property (CPP) data out of steel research papers, using a large language model to help read the papers, and then use that data to train regression models that predict tensile strength, yield strength and elongation from the steel composition.

## How the pipeline works

The papers go through a few stages before they turn into a usable dataset:

1. **Collecting papers** — papers are found through CrossRef, and full text is downloaded from Elsevier and Springer.
2.

File: data/processed/10-1016_j-jcsr-2021-106927.json
{
  "doi": "10.1016/j.jcsr.2021.106927",
  "title": "Enhancing yield strength of high nitrogen austenitic stainless steel",
  "abstract": "Increasing the yield strength of high nitrogen austenitic stainless steel is important both scientifically and commercially. In this work, 18Mn18Cr0.6 N steel was cold rolled and annealed at 800 °C. the microstructure was investigated using electron backscatter diffraction, transmission electron microscopy, and X-ray diffraction. The yield strength was examined through tensile tests. The fracture morphology was studied by scanning electron microscopy. The corrosion resistance was analyzed through potentiodynamic polarization tests. Unusual dispersed fine globular Cr2N precipitates, rather than usual detrimental discontinuous cellular Cr2N precipitates, were obtained in 18Mn18Cr0.6 N steel after thermomechanical processing that comprised 70% cold rolling and 20 min annealing at 800 °C. the yield strength was increased by ~228 MPa, up to 910 MPa, because of the precipitation-strengthening effect of Cr2N. The ductility remained well. Cr2N precipitation behavior was analyzed. The strengthening effects of Cr2N, grain size, and interstitial elements on yield strength and their inter-relationship are discussed. This study provides a new insight into enhancing the yield strength of high nitrogen austenitic stainless steels",
  "journal": "Journal of Constructional Steel Research",
  "year": "2021",
  "sections": [],
  "tables": []
}

File: data/processed/10-1016_j-jcsr-2022-107192.json
{
  "doi": "10.1016/j.jcsr.2022.107192",
  "title": "Effect of cold-form and tensile strain rate on mechanical properties of Q345 steel at elevated temperatures",
  "abstract": "In recent years, cold-formed steel has been extensively used, and the mechanical properties of cold-formed steel at elevated temperatures have been received considerable attention. However, little research on mechanical properties of the corner parts at elevated temperatures has been published. Meanwhile, the tensile strain rates adapted in the previous research on cold-formed steel are different, and the effect of this factor on mechanical properties was rarely investigated. In order to get a deeper understanding of the mechanical properties of cold-formed Q345 steel at elevated temperatures, an experimental investigation on flat and corner parts in cold-formed Q345 sections with two nominal thickness of 1.5 mm and 2.5 mm under three different tensile rates, 0.06/min, 0.6/min and 1.2/min, was carried out at elevated temperatures ranging from 20 °C to 800 °C. The effects of tension strain rate, cold-forming and thickness on mechanical properties of Q345 steel were systematically studied. Then the test results were compared with the prediction results provided by the current design standards and the other researchers. Furthermore, prediction equations were proposed to determine the mechanical properties of cold-formed Q345 steel.",
  "journal": "Journal of Constructional Steel Research",
  "year": "2022",
  "sections": [],
  "tables": []
}
