Repository: shewall/steel_llm

## Steel CPP Literature Mining Pipeline

The idea of this project is to pull composition, processing and property (CPP) data out of steel research papers, using a large language model to help read the papers, and then use that data to train regression models that predict tensile strength, yield strength and elongation from the steel composition.

## How the pipeline works

The papers go through a few stages before they turn into a usable dataset:

1. **Collecting papers** — papers are found through CrossRef, and full text is downloaded from Elsevier and Springer.
2.

File: data/processed/10-1016_j-jcsr-2022-107340.json
{
  "doi": "10.1016/j.jcsr.2022.107340",
  "title": "Test on post-fire residual mechanical properties of high strength Q690 steel considering tensile stress in fire",
  "abstract": "As a steel building may not fail in a fire scenario, the residual mechanical properties of steel after fire exposure are essential in evaluating the post-fire performance of the steel structure. However, the current experimental research regarding the post-fire mechanical properties neglects the stress in steel during the heating and cooling phases, which violates the fact that a steel structure still carries load during a fire hazard. In order to quantitatively assess the influence of stress level in steel structures on post-fire residual mechanical properties of high strength steels, a series of tensile tests was carried out on a typical high strength Q690 steel specimen exposed to elevated temperatures under three stress ratios, namely 0.30, 0.55 and 0.80. During the heating and cooling phases, constant stress was applied on the specimen to simulate the possible stress in steel structures in fire hazards. After cooling, tensile tests were carried out to attain the post-fire stress-strain curves of Q690 steel, and accordingly determine the residual yield strength, ultimate strength and elastic modulus of Q690 steel with different temperature exposures and stress levels. The test results show that the tension stress in steel during heating and cooling can improve the post-fire yield strength and ultimate strength of Q690 steel with the maximum 8% when the exposed temperature is lower than 700 °C, and the improvement increases as the stress level increases. However, the tension stress has adverse effect on the post-fire strengths of Q690 steel when the exposed temperature reaches 800 °C. If the exposed temperature is below 700 °C, it is safe to take the original strengths of Q690 steel to evaluate the post-fire performance of Q690 steel structures. However, the stress effect on the residual strengths should be considered if the exposed temperature reaches 800 °C to avoid unconservative evaluation. The tension stress in steel has no significant influence on residual elastic modulus of Q690 steel. By comparing the obtained test data with other post-fire tests on similar steels, it is found that the post-fire residual mechanical properties of steels are different even if those steels have the same nominal yield strength. The maximum 40% dispersion for residual yield strength and 50% dispersion for ultimate strength are found when the exposed temperature surpasses 600 °C due to rolling, quenching and tempering for high strength steels.",
  "journal": "Journal of Constructional Steel Research",
  "year": "2022",
  "sections": [],
  "tables": []
}

File: data/processed/10-1016_j-jcsr-2023-107926.json
{
  "doi": "10.1016/j.jcsr.2023.107926",
  "title": "Predicting yield strength of cold-formed carbon steel: A review and new approaches",
  "abstract": "This paper reviews current design code models such as AISI, Australian Standards, Eurocode 3, GB 50018, and some empirical models proposed by researchers for calculating corner yield strength and average yield strength of the full section. The experimental database of 102 carbon steel tensile coupon tests in the literature is utilized to evaluate applicability and reliability of these models. The cross-section types, strength of steel and thickness of section are considered in the database. After comparison and investigation, three new suggested empirical methods for predicting the corner yield strength are suggested. It is demonstrated that the new suggested models fit well with the experimental data and exhibit satisfactory adaptability, which can be easily used for engineering designs. Finally, the limiting values of the strength of the steel and the ratio of inner corner radius to thickness are suggested.",
  "journal": "Journal of Constructional Steel Research",
  "year": "2023",
  "sections": [],
  "tables": []
}

File: data/processed/10-1016_j-jcsr-2023-108068.json
{
  "doi": "10.1016/j.jcsr.2023.108068",
  "title": "Study on self-centering mechanism of different yield strength hybrid buckling restrained braces",
  "abstract": "Conventional buckling-restrained braces (BRBs) exhibit stable compressive and tensile strengths and excellent energy dissipation characteristics. Nevertheless, the low post-yield stiffness limits the capacity of BRBs to control the peak displacement of the structure. This leads to large residual displacements in structures, which increases the probability of collapse under strong earthquakes. Consequently, introducing a reliable system that dissipates seismic energy, and provides an adequate self-centering capability, is necessary. This study has been carried out to investigate the hybrid BRBs response with different yield strengths (DY-HBRB) using numerical analysis. The cyclic responses, residual displacement, energy dissipation, and equivalent damping coefficient of the DY-HBRB models have been assessed. A simplified core-spring finite element model was utilized to model DY-HBRB elements. Moreover, an innovative trilinear kinematic hysteresis (TKH) model is proposed to simulate the cyclic behavior and facilitate the application of DY-HBRBs to seismic designs. The proposed model has been validated with the experimental investigation and numerical analysis results. The results indicate that selecting appropriate combinations of steel cores with different yield strengths in DY-HBRB provides a stable cyclic response with adequate energy dissipation and eliminates a significant part of the residual displacement. In addition, it was confirmed that the proposed TKH model could logically represent the double yield point of the DY-HBRBs with remarkable precision.",
  "journal": "Journal of Constructional Steel Research",
  "year": "2023",
  "sections": [],
  "tables": []
}

File: data/processed/10-1016_j-jcsr-2024-108923.json
{
  "doi": "10.1016/j.jcsr.2024.108923",
  "title": "Post-fire mechanical properties and constitutive modeling of LY225 low-yield strength steel",
  "abstract": "In order to study the post-fire mechanical properties of Chinese LY225 low-yield strength steel, the tensile tests were conducted on LY225 steel specimens that had been exposed to temperatures between 500 °C and 800 °C, followed by air or water cooling. LY225 steel's mechanical properties after fire were acquired and compared to other steels commonly used in steel structures in China. The findings indicate that LY225 steel exhibits remarkable stability in its mechanical properties under air cooling conditions after being exposed to elevated temperatures, demonstrating significantly less variation compared to other steels. With the water cooling method, the increase in strength of LY225 steel is more pronounced than that of other steels, while the reduction in elongation is comparable to other steels. After being subjected to high temperature exposure, a mathematical model was established to calculate the residual mechanical properties of LY225 steel. A complete constitutive model considering the necking effect for LY225 steel was proposed, and the constitutive model parameters were calibrated through complementary finite element analysis. The constitutive model was validated by the tensile tests of perforated bolted plate specimens after elevated temperature exposure, which can facilitate the evaluation of the mechanical characteristics of LY225 steel connection components following a fire.",
  "journal": "Journal of Constructional Steel Research",
  "year": "2024",
  "sections": [],
  "tables": []
}

File: data/processed/10-1016_j-jcsr-2025-109530.json
{
  "doi": "10.1016/j.jcsr.2025.109530",
  "title": "Post-fire residual mechanical properties of high strength Q960 steel considering tensile stress in fire",
  "abstract": "This study explored the influence of stress levels on the residual mechanical properties of Q960 high strength steel after exposure to temperatures ranging from 300 °C to 800 °C. While many studies on post-fire mechanical properties of high strength steel neglect the presence of stress during heating and cooling, this research addresses this gap by conducting tensile tests under three pre-tension ratios. The results show that, in the temperature range of 300 °C–500 °C, constant tensile stress enhances the residual yield strength and ultimate strength of Q960 steel, with ultimate strength increasing by up to 7 %. However, at temperatures above 600 °C, tensile stress adversely affects these properties. Furthermore, the residual elastic modulus of Q960 steel remains largely unaffected by tensile stress. Comparisons with Q690 high strength steel reveal that pre-tension has a weaker influence on the residual yield strength of Q960 steel but a stronger detrimental effect at higher temperatures. Additionally, compared to S960 high strength steel (nominal yield strength: 960 MPa), Q960 steel demonstrates superior residual ultimate and yield strengths after high-temperature exposure, while S960 exhibits greater sensitivity to temperature changes in terms of elastic modulus. Compared to other 960 MPa high strength steels, Q960 CTUS (Cold-Formed Thick-Walled Ultra-High-Strength Steel) shows an increase in residual yield strength when exposed to temperatures between 300 °C–600 °C. These findings highlight the critical role of stress levels and temperature in determining the post-fire mechanical performance of high strength steel.",
  "journal": "Journal of Constructional Steel Research",
  "year": "2025",
  "sections": [],
  "tables": []
}

File: data/processed/10-1016_j-jcsr-2025-109745.json
{
  "doi": "10.1016/j.jcsr.2025.109745",
  "title": "Post-fire residual yield strength and ultimate strength of structural steel SS275 considering load ratios",
  "abstract": "Fire is one of the most significant hazards to steel structures. For fire-exposed steel structures, assessing reusability and reliability before dismantling is crucial to determine the most cost-effective course of action—whether to reuse, repair, strengthen, or demolish and rebuild. This study establishes indicators of residual strength for fire-exposed steel, essential for evaluating structural conditions prior to dismantling. Fire tests were conducted on SS275 steel, widely used in South Korean construction, simulating real fire scenarios with constant loads applied during heating and cooling phases. Test temperatures were 540 °C, 650 °C, and 900 °C, with load ratios up to 30 %, considering allowable stress and safety factors. The residual strength of SS275 varied with exposure temperature and load ratio. At 540 °C, residual yield strength increased by up to 13 % as the load ratio increased from 0 % to 30 %, with minimal impact on residual ultimate tensile strength. However, at 650 °C, raising the load ratio from 0 % to 20 % reduced the residual yield strength by up to 20 % and ultimate tensile strength by 19 %. Results were compared with previous studies on structural steels, highlighting the influence of stress levels during fire exposure on post-fire residual strength. These indicators provide critical data for structural engineers to make safe and cost-effective decisions regarding the reuse, repair, or dismantling of fire-damaged steel structures.",
  "journal": "Journal of Constructional Steel Research",
  "year": "2025",
  "sections": [],
  "tables": []
}

File: data/processed/10-1016_j-jcsr-2025-110029.json
{
  "doi": "10.1016/j.jcsr.2025.110029",
  "title": "Effects of welding sequence and thickness on mechanical response and tensile properties",
  "abstract": "This study investigates the effects of welding sequence and plate thickness on the residual stress, residual deformation, and tensile properties of T-joint fillet welds in 5083-H116 aluminum alloy by combining experimental measurements and numerical simulation methods. A series of welding experiments are conducted to explore the molten pool morphology, temperature history curves, residual stress magnitude, residual deformation distribution, and tensile behavior. Thermo-elastic-plastic sequential coupling analysis and tensile fracture behavior analysis of the T-joints are conducted based on the double-ellipsoidal heat source model and the ductile damage model. It is demonstrated that the molten pool, temperature field, residual stress, residual deformation, and tensile properties obtained from experimental measurements are basically consistent with the numerical simulation results. Welding sequence and plate thickness have significant effects on residual stress and residual deformation. The thicker fillet-welded joint fabricated by single-side block welding generates the lowest residual stress in the welding zone. Double-side welding has significant advantages in controlling welding deformation. When subjected to tensile loading, the stress concentration in the weld zone increases considering residual stress compared to the case of ignoring it.",
  "journal": "Journal of Constructional Steel Research",
  "year": "2026",
  "sections": [],
  "tables": []
}

File: data/processed/10-1016_j-jcsr-2025-110223.json
{
  "doi": "10.1016/j.jcsr.2025.110223",
  "title": "Mechanical properties of steel with nominal yield strength of 700 MPa at elevated temperature and after fire exposure",
  "abstract": "The mechanical properties of high strength steel will deteriorate under fire conditions, and this deterioration is consistently observed in fire accident of steel structures. The load induces stress in the steel member, which is significant, yet often neglected in current research on post-fire mechanical properties of steel. Thus, this paper offers a comprehensive analysis of the mechanical properties of LG700 steel under fire conditions. A series of tension tests were conducted on mechanical properties at elevated temperature and after fire exposure. The tensile stress was considered in the post-fire test and the stress ratios of 0, 0.2, 0.4 and 0.7 were applied in the steel coupons. The findings indicate that both the yield strength and ultimate strength are largely preserved, maintaining approximately 80.0 % of yield strength and 86.1 % of ultimate strength up to 400 °C. The post-fire tension tests reveal that tensile stress significantly affects the residual yield strength, ultimate strength, and elastic modulus of LG700 steel only when the temperature reaches 300 °C or exceeds 700 °C. By comparing the test results with current standards and available literatures, it was found that some of the recommended values in the standards are not suitable for LG700 steel. Furthermore, it has been observed that even when steels have similar yield strengths, their post-fire mechanical properties may not necessarily align. Consequently, a series of prediction equations based on the test results have been proposed to assess the mechanical properties of LG700 steel at elevated temperature and after fire exposure.",
  "journal": "Journal of Constructional Steel Research",
  "year": "2026",
  "sections": [],
  "tables": []
}

File: data/processed/10-1016_j-jcsr-2026-110442.json
{
  "doi": "10.1016/j.jcsr.2026.110442",
  "title": "Discussion on tensile test procedures of high-strength bolts",
  "abstract": "The present study aims to investigate different bolt types, including intrinsically bolt breaking and thread-stripping failure modes, and their behavior under distinct possible test methods, such as the bolt with a 1-Nut assembly, the bolt with a 2-Nut assembly (equivalent to ISO 898-1), and the dogbone-shaped coupon specimen. To achieve this aim, 78 specimens — from distinct companies with different bolt types — were tested under direct tension, and finite element analyses were carried out to assess the local response. The findings highlighted the possibility of overestimating ultimate strength and predicting incorrect failure modes when utilizing the ISO 898-1 test method for HV bolts. In contrast, for bolts exhibiting bolt breaking, the ISO 898-1 test method is accurate. The ultimate strengths of bolts obtained using different test methods were compared, and the fallacies of some testing procedures were highlighted. The finite element studies yielded results consistent with the experimental data. Finally, some recommendations for testing bolts are suggested for practical usage.",
  "journal": "Journal of Constructional Steel Research",
  "year": "2026",
  "sections": [],
  "tables": []
}

File: data/processed/10-1016_j-jcsr-2026-110444.json
{
  "doi": "10.1016/j.jcsr.2026.110444",
  "title": "Experimental and numerical residual stress evaluation for press-braked cold-formed advanced high-strength dual-phase steel angles",
  "abstract": "In this study, a series of experimental and numerical residual stress measurements of various corner radii lipped angles press-braked from a piece of advanced high-strength dual-phase steel sheet was conducted. The 1.8 mm thick sheet had a nominal yield strength of 580 MPa and a nominal ultimate strength of 980 MPa. Both destructive method sectioning and semi-destructive method hole-drilling were adopted. Longitudinal surface strains at the corners, legs, and lips of the cross-section were measured by linear strain gauges using sectioning, and both longitudinal and transverse outer surface strains at cross-section legs and lips were measured by strain gauge rosettes using hole-drilling. The residual stresses calculated from the measured strains were compared between the two methods and with relevant existing studies. The maximum residual stress on angle surface was observed at the cross-section corners, which was about 20% of the yield strength. Notably, specimens taken from the edge and center of the same member showed minimal variation, suggesting that discarding end portions in future tests may be unnecessary. In addition, corresponding computational models simulating the forming process of the angles were developed to investigate the induced residual stresses on surface and through thickness, in which a step-wise dynamic implicit analysis strategy was proposed and adopted. Good agreement between the results of the experiments and the simulation was observed.",
  "journal": "Journal of Constructional Steel Research",
  "year": "2026",
  "sections": [],
  "tables": []
}

File: data/processed/10-1016_j-jelechem-2020-114056.json
{
  "doi": "10.1016/j.jelechem.2020.114056",
  "title": "Pitting behaviors of low-alloy high strength steel in neutral 3.5 wt% NaCl solution based on in situ observations",
  "abstract": "Pitting behaviors of a low-alloy high strength steel in neutral 3.5 wt% NaCl solution were investigated by in situ laser confocal microscopy and scanning electron microscopy observations. The detailed pitting morphology evolutions with time are presented. Pitting initiation sites at the oxide, sulfide, and composite inclusions and pitting growing morphologies were observed. The relationship between the pit diameter, inclusion type, and area is illustrated. A mathematical model of the pitting growth kinetics surface was established based on the in situ measurements, and the changes in the pitting shape are well simulated. Finally, pitting initiation mechanisms for the three types of inclusions and a model for pitting process are proposed.",
  "journal": "Journal of Electroanalytical Chemistry",
  "year": "2020",
  "sections": [],
  "tables": []
}

File: data/processed/10-1016_j-jma-2024-01-031.json (part 1 of 2)
{
  "doi": "10.1016/j.jma.2024.01.031",
  "title": "Cyclic deformation behavior of a high-strength low-alloy (HSLA) magnesium alloy with heterostructures",
  "abstract": "Strain-controlled cyclic deformation behavior of a high-strength low-alloy (HSLA) Mg-1.2Zn-0.1Ca alloy fabricated via low-temperature extrusion at 150 °C was investigated at different strain amplitudes. Due to the partial dynamic recrystallization (DRX) during extrusion, the extruded HSLA magnesium alloy consisted of a unique heterostructure containing coarse unDRX grains and ultra-fine DRX grains of 0.8 µm, leading to a high tensile yield strength of 374 MPa and an elongation of 14%. The HSLA magnesium alloy exhibited cyclic stabilization at strain amplitudes of ≤0.4%, while cyclic hardening occurred at strain amplitudes of ≥0.6%. In contrast, the homogenized alloy with a uniform coarse-grained microstructure showed a strong cyclic hardening characteristic. Compared with the homogenized alloy, the HSLA magnesium alloy had a significantly higher cyclic stress level at all strain amplitudes, along with a longer fatigue life at lower and intermediate strain amplitudes owing to its higher monotonic strength. However, the homogenized alloy showed a longer fatigue life at a high strain amplitude of 0.8 % due to its better ductility and stronger capacity of storing deformation. While {10–12}<10−11> extension twinning occurred in both the homogenized and HSLA samples at high strain amplitudes, twins were primarily formed in the coarse unDRX grains in the compressive phase during cyclic deformation due to the c-axes of unDRX grains perpendicular to the loading direction, with twinning in the ultra-fine DRX grains being suppressed. The low-cycle fatigue life of both the homogenized and HSLA samples can be well predicted through an accumulative damage model based on the strain-energy density calculation and intrinsic fatigue toughness concept.",
  "journal": "Journal of Magnesium and Alloys",
  "year": "2024",
  "sections": [
    {
      "heading": "Introduction",
      "paragraphs": [
        "Due to the traits of low density, high specific strength and specific stiffness, etc., magnesium (Mg) alloys hold great promise in the realm of lightweight structural applications, such as in the automotive and aerospace industries [ 1 , 2 ]. However, the yield strength (YS) of most Mg alloys typically falls below 300 MPa  [3] . Extensive efforts, including grain refinement, alloying and texture modification, have been undertaken to enhance the mechanical properties of Mg alloys. For example, Wan et al.  [4]  achieved an impressive tensile yield strength (TYS) of 650 MPa in a Mg-8Gd-3Y-0.4Zr alloy with an average grain size of 80 nm by employing extrusion, rotary swaging, and aging processes. Besides, in the load-bearing structural applications, Mg alloys inevitably bear cyclic loading and thus fatigue fracture may occur. Consequently, a comprehensive understanding of cyclic deformation and fatigue behavior is imperative to ensure safety and reliability. Several researchers have conducted the investigation of strain-controlled low cycle fatigue (LCF) behavior of Mg alloys. Notably, an intriguing phenomenon has emerged wherein an asymmetry within the hysteresis loop between tensile and compressive reversals becomes evident, which is usually attributed to the activation of twinning-detwinning processes  [5] . It is reported that the LCF behavior is influenced by fatigue testing parameters, such as strain amplitude  [5–9]  and strain ratio [ 8 , 10 , 11 ] as well as strain rate [ 8 , 12 ] and microstructural factors (e.g., grain size  [12] , texture [ 5 , 13–15 ] and second-phase particles [ 16 , 17 ]). For structural materials, the desired properties encompass high strength, good ductility as well as superior LCF resistance. However, it is reported that a decrease in monotonic ductility corresponds to a reduction in LCF resistance  [18] , while the improvement of strength often correlates with a compromised ductility  [4] . Therefore, achieving high strength and high ductility as well as high LCF resistance simultaneously becomes a formidable challenge for Mg alloys.",
        "Extrusion is widely employed to refine the coarse-grained microstructure of Mg alloys and thus improved mechanical properties can be obtained [ 19 , 20 ]. Besides, compared with high-alloyed Mg alloys, low-alloyed Mg alloys usually show good room-temperature ductility and formability due to the elimination of adverse effect of second-phase particles on deformation. However, the absence of effective strengthening phases presents a challenge in improving the strength of low-alloyed Mg alloys. In recent years, low-temperature/low-speed extrusion has emerged to be an effective method to improve the strength of low-alloyed Mg alloys. Zhang et al.  [21]  applied an extrusion temperature of 250 °C to treat Mg-0.8Zn-0.2Zr alloy, which exhibited a high TYS of 330 MPa, as well as a good elongation of 15.5%. Heterostructured materials have garnered significant interest owing to their outstanding mechanical properties [ 22 , 23 ]. It is noted that heterostructured Mg alloys consisting of fine DRX grains and coarse unDRX grains can be obtained at low extrusion temperature and/or low extrusion speed due to the inhibition of DRX. Therefore, hetero-deformation induced (HDI) strengthening also contributes to improving the strength due to the significant difference in microstructure (e.g., orientation and dislocation density) between the fine DRX grains and coarse unDRX grains  [24–26] . Previous research endeavors have been devoted to developing high-performance heterostructured Mg alloys while exploring the effect of microstructure on mechanical properties. Xiong et al.  [11]  studied the fatigue behavior of an extruded AZ31 alloy with coarse elongated grains and fine equiaxed grains, and reported that strong cyclic hardening was observed at a strain ratio of -∞. It is obvious that the application of heterostructured Mg alloys with superior mechanical properties also requires consideration of their fatigue behavior. However, there exists a notable gap in the understanding of the LCF behavior of low-temperature/low-speed extruded Mg alloys. Some important issues, such as cyclic straining/softening and fatigue life level relative to other Mg alloys, need to be identified. Besides, it is also necessary to clarify the applicability and accuracy of fatigue life prediction modeling in heterostructured Mg alloys.",
        "Zn- and Ca-containing Mg alloys exhibit excellent biocompatibility and good mechanical properties [ 27 , 28 ], thus attracting a great deal of interest. However, the TYS of most extruded Mg-Zn-Ca alloys is in the range of 100–250 MPa [ 29 , 30 ]. The preparation of heterostructured Mg alloys enables the attainment of exceptional mechanical properties  [31–33] . A superior TYS of 406 MPa is achieved in a heterostructured Mg-2Zn-1.2Ca alloy via extrusion at a temperature of 250 °C with a low ram speed of 0.3 mm/s  [32] . Our previous work also showed that a low-alloyed Mg-Zn-Ca alloy extruded at 150 °C had a lamellar structure, which exhibited a superior TYS of 374 MPa and a good elongation of 14%. The reasons for the superior TYS were mainly attributed to the ultra-fine DRX grains, hard orientations, high-density dislocations and co-segregation of Zn and Ca atoms along grain boundaries. Besides, HDI strengthening also contributed to the improvement of TYS  [31] . In this work, to expand the lightweight structural application potential, the cyclic deformation behavior of the low-temperature extruded high-strength low-alloy (HSLA) Mg-Zn-Ca alloy was investigated via strain-controlled LCF tests. The fatigue life was predicted based on a strain-energy density approach, and different intrinsic fatigue toughness values were used to evaluate the accuracy of prediction. Besides, the effect of microstructure on the fatigue behavior was discussed, and the relationship between the tensile and fatigue properties was identified."
      ]
    },
    {
      "heading": "Materials and experimental procedure",
      "paragraphs": [
        "The as-received Mg-1.2 wt.% Zn-0.1 wt.% Ca (ZX10) alloy was fabricated by semi-continuous casting. Homogenization was conducted at 375 °C for 24 h to dissolve the second-phase particles, thus ensuring the formability of subsequent low-temperature extrusion. Then the billet was extruded into cylinders with a diameter of 12 mm at 150 °C with an extrusion ratio of 17.4:1 and a ram speed of ∼2 mm/s. For the sake of convenience, the homogenized and extruded samples were subsequently labelled as Homo and ET150, respectively.",
        "Optical microscopy (OM, VHX-600, Keyence, Japan) was used to observe the microstructure. Electron backscatter diffraction (EBSD, C Nano, Oxford Instruments, UK) in a scanning electron microscope (SEM, Gemini 300, Zeiss, Germany) was employed to characterize crystallographic orientation and examine the formation of twinning. Transmission electron microscopy (TEM, Talos F200X, FEI, USA) was used to observe dislocations and fine precipitates in the extruded alloy. The dog-bone shaped fatigue samples with a gauge length of 16 mm, a width of 3 mm and a thickness of 3 mm were machined along the extrusion direction (ED) and then tested on an Instron 8801 fatigue testing system (Instron, Norwood, MA, USA) at a constant strain rate of 1 × 10 −2  s −1 , a constant strain ratio of −1 and different strain amplitudes (0.1%, 0.2%, 0.3%, 0.4%, 0.6% and 0.8%) in a strain control mode. At each strain amplitude, at least two samples were tested. After the number of cycles reached 10,000 at lower strain amplitudes, where the sample basically arrived at stabilization or saturation, stress control was applied with a sinusoidal waveform at a frequency of 50 Hz. Prior to testing, the surfaces of fatigue samples were ground with sandpapers up to grit 600. Also, the tensile properties were determined on a UTM5105 machine at a strain rate of 1 × 10 −3  s −1  with dog-bone shaped samples with a gauge length of 15 mm, a width of 3 mm and a thickness of 2 mm machined along the ED."
      ]
    },
    {
      "heading": "Results",
      "paragraphs": []
    },
    {
      "heading": "Microstructure and tensile properties",
      "paragraphs": [
        "Fig. 1a \n                          shows a typical EBSD orientation map of Homo sample. It can be seen that the Homo sample exhibits basically random orientations with coarse grain sizes of ∼170 µm. The average basal Schmid factor with respect to the loading direction ( x -direction) is calculated to be ∼0.29 ( Fig. 1b ). After extrusion at 150 °C ( Fig. 1c ), the alloy exhibits a bimodal microstructure, with a fine DRX fraction of ∼67% measured via ImageJ software.  Fig. 1d  shows a basal Schmid factor map of ET150 sample with respect to the loading direction (ED). Different color codes represent different Schmid factor ranges. It can be seen that the unDRX coarse grains mainly show red color, which means that most of the unDRX grains have a lower basal Schmid factor (≤0.1), and also the  c -axes of unDRX grains are perpendicular to the ED. The statistical results show that the fractions of basal Schmid factor in the ranges of 0–0.1 and 0.1–0.2 are about 56.5% and 20.7%, respectively. Besides, the average basal Schmid factor is determined to be ∼0.14, which is lower than that of Homo sample (∼0.29), while the average DRX grain size is estimated to be ∼0.8 µm, as per the EBSD data. The TEM image ( Fig. 1e ) shows that the unDRX grains have high-density dislocations, and some fine precipitates can also be observed, as indicated by blue arrows. In  Fig. 1f , compared with Homo sample, ET150 sample shows a superior TYS of 374 MPa but a lower elongation of 14%. As summarized in an inserted graph in  Fig. 1f , the TYS of ET150 sample is superior to that of most extruded Mg-Zn-Ca alloys [ 29 , 30 , 32 , 34–40 ]. Meanwhile, it shows a good ductility compared with other high-strength Mg alloys (e.g., high-alloyed Mg-RE  [41–44]  and Mg-2Sn-2Ca  [45] ). Therefore, the present Mg-1.2 wt.% Zn-0.1 wt.% Ca alloy processed via a low-temperature extrusion at 150 °C can be referred to as a high-strength low-alloy (HSLA) magnesium alloy, being akin to the well-known HSLA steels in the area of ferrous alloys [ 46 , 47 ]."
      ]
    },
    {
      "heading": "Low-cycle fatigue behavior",
      "paragraphs": [
        "Fig. 2a \n                          shows the typical stress-strain hysteresis loops of the first, second and mid-life cycles for Homo and ET150 samples tested at a strain amplitude of 0.8%. Compared with Homo sample, it can be seen that ET150 sample exhibits a higher cyclic stress. Besides, while Homo sample shows nearly symmetrical hysteresis loops, they are asymmetrical for ET150 sample.  Fig. 2b  and  c  shows the stress-strain hysteresis loops of mid-life cycles at different strain amplitudes for Homo and ET150 samples, respectively. In  Fig. 2b  (Homo sample), it is seen that the stress ratio (minimum cyclic stress/maximum cyclic stress) is determined to be about −1 at different strain amplitudes. In  Fig. 2 c (ET150 sample), the stress ratio is about −1 at strain amplitudes of ≤0.4%. However, the loops become asymmetrical at strain amplitudes of 0.6% and 0.8%, and the stress ratio decreases to about −0.76 at a strain amplitude of 0.8%, which indicates that yielding occurs earlier in compressive phase than that in tension at strain amplitudes of 0.6% and 0.8%. This deformation asymmetry was also observed by Begum et al.  [5]  and Lin and Chen  [13]  in an extruded AZ31 alloy, which was related to the Bauschinger effect and the activation of twinning during compression and detwinning during subsequent tension.",
        "Fig. 3a \n                          presents the relationship between the stress amplitude and the number of cycles during cyclic deformation. It can be seen that ET150 sample shows a much higher cyclic stress amplitude at all strain amplitudes compared with Homo sample, especially at higher strain amplitudes of ≥0.3%. The higher cyclic stress of ET150 sample is related to its higher monotonic strength ( Fig. 1f ). At the low strain amplitudes (0.1% and 0.2%), the differences of stress amplitudes between Homo and ET150 samples become small. With increasing strain amplitude, the stress amplitude increases but results in a decrease in fatigue life for both Homo and ET150 samples. Besides, it is seen that the stress amplitudes are almost constant at strain amplitudes of ≤0.4% for ET150 sample, indicating the achievement of cyclic stabilization or saturation. However, at high strain amplitudes (0.6% and 0.8%), the stress amplitude increases with increasing number of cycles except for the first cycle, indicating that cyclic hardening occurs sequentially. Similar change was reported in extruded AZ31  [13]  and cast Mg-10Zn-5Al (ZA105)  [6]  alloys. In contrast, the stress amplitude increases with the number of cycles except for the strain amplitude of 0.1% for Homo sample. Moreover, the increased rate of stress amplitude correlating with rising strain amplitude in such a semi-logarithmic plot is higher in the Homo sample than in the ET150 sample. Such a cyclic hardening behavior has also been reported in other studies, such as Mg  [16]  and Al  [48]  alloys. It is known that the cyclic hardening or softening characteristics of materials are dependent on their composition, microstructure and initial state. Mirza et al.  [7]  reported that cyclic hardening occurred at the first three cycles followed by cyclic softening up to failure for strain amplitudes of 1.0% and 1.2%, and cyclic softening continued until fracture for strain amplitudes of 0.2–0.8% in a ME20 magnesium alloy processed by hot rolling and H112. It is reported that twinning, fine particles and dislocation pile-ups can hinder the movement of dislocations, thus leading to the cyclic hardening [ 5 , 13 , 49 , 50 ]. Also, the heterostructures in ET150 sample can cause dislocation accumulation at the interfaces of DRX/unDRX grains, thus generating back stresses to impede the further emission and movement of dislocations [ 22 , 23 ]. Cyclic softening could be induced by twinning in a cast AM50 alloy, possibly due to the reorientation of grains facilitating easy slip  [49] . Besides, dislocation annihilation and rearrangement would be one of the reasons for the cyclic softening  [51–53] . Cyclic stabilization or saturation would occur when the factors affecting cyclic hardening and cyclic softening reach an equilibrium.",
        "The area of hysteresis loops represents the strain-energy density, which can be calculated via Matlab software.  Fig. 3b  shows the strain-energy density vs. the number of cycles in a double-log plot at different strain amplitudes. At lower strain amplitudes (0.1–0.3%), ET150 sample shows low plastic strain, resulting in unreliable hysteresis loop areas. Therefore, only strain amplitudes of 0.4–0.8% were used to calculate and compare the strain-energy density of both the Homo and ET150 samples. It can be seen that the strain-energy density of ET150 sample is lower than that of Homo sample at the same strain amplitude. Besides, the strain-energy density of ET150 sample shows a decreasing trend with increasing number of cycles until failure for strain amplitudes of 0.6% and 0.8%, while it shows a slightly increasing trend at the early stage of cyclic deformation for Homo sample.",
        "Fig. 4a \n                          and  b  shows the change of loading elastic modulus with increasing number of cycles. For Homo sample ( Fig. 4a ), the elastic modulus keeps almost unchanged within the experimental scatter at a strain amplitude of 0.1%, while it shows an increasing trend with increasing number of cycles at strain amplitudes of 0.2–0.8%, which is related to pseudo-elasticity or non-linear elastic behavior [ 5 , 54 ]. Similar result was reported in cast ZA105  [6] , extruded AZ31 [ 5 , 13 ] and extruded AM30  [8]  alloys. The reasons for pseudoelasticity would be related to reversible movement of dislocations and twinning [ 5 , 8 , 55 ]. In contrast, the elastic modulus of ET150 sample is almost unchanged at all strain amplitudes due to the presence of abundant ultra-fine DRX grains ( Fig. 1c  and  d ). Non-basal dislocations, such as prismatic 〈a〉 and pyramidal <c+a> dislocations, might hinder the reversible movement of basal 〈a〉 dislocations and detwinning  [56] . In our previous work, non-basal dislocations have been reported in the extruded alloy  [31] . Also, non-basal dislocations can be activated during tensile and compressive deformation in fine-grained Mg-Zn-Ca alloys [ 24 , 57 ]. Therefore, it can be inferred that the disappearance of the pseudoelasticity in ET150 sample should be related to the behavior of non-basal dislocations along with the presence of ultra-fine DRX grains.",
        "Fig. 5a \n                         - d  shows the fracture surfaces of Homo sample fatigued at a strain amplitude of 0.2%. Crack initiation, crack propagation and fast fracture can be observed on the fracture surface ( Fig. 5a ). The fatigue crack initiation occurs from the specimen surface.  Fig. 5b  shows the crack propagation region magnified from  Fig. 5a , where some fatigue striation features could be seen. Transgranular crack ( Fig. 5c ) and dimples ( Fig. 5d ) can be observed in the fast fracture region. The fracture surface of fatigued ET150 sample at a strain amplitude of 0.2% was also examined, as shown in  Fig. 5e – g . It is seen that the overall fracture surface is flatter compared with that of Homo sample ( Fig. 5a ). This is also attributed to the presence of ultra-fine DRX grains in the ET150 sample ( Fig. 1c  and  d ). Multiple crack initiation sites are observed to be near the specimen surface ( Fig. 5e ). Fatigue cracks with multiple directions (indicated by blue arrows) can be observed near the crack initiation site in  Fig. 5f .  Fig. 5g  is magnified from  Fig. 5e  in the crack propagation region, which shows the fatigue striations that are perpendicular to the crack growth direction.",
        "Fig. 6 \n                          shows the relationship between the total strain amplitude ( Δε t /2 ) and the number of cycles to failure ( N f \n                         ) or fatigue life of different Mg alloys, including the present samples (Homo and ET150), extruded AZ31 [ 5 , 13 ], extruded NZ30K  [58] , rolled ME20  [7] , cast Mg (AZ80  [59]  and ZA105  [6] ) alloys. Besides, the TYS and elongation are also indicated in the figure to better understand the relationship between tensile properties and fatigue life. It is clear that the fatigue life increases with decreasing strain amplitude for various materials. Compared with Homo sample, ET150 sample shows a shorter fatigue life at a high strain amplitude of 0.8%, while it has a longer fatigue life at intermediate and low strain amplitudes (0.2%−0.4%). Besides, both the Homo and ET150 samples, as well as these reported Mg alloys do not fail up to >10 7  cycles at a strain amplitude of 0.1%, as marked by horizontal arrows. Especially, extruded NZ30K alloy shows a fatigue life of >10 7  cycles at a strain amplitude of 0.2%  [58] . Compared with other extruded Mg alloys (AZ31 [ 5 , 13 ] and NZ30K  [58] ), ET150 sample has a higher TYS but still shows a fatigue life similar to these extruded Mg alloys having lower strengths (AZ31 [ 5 , 13 ] and NZ30K  [58] ) at strain amplitudes of 0.3–0.6%. This is associated with the role of the good elongation of ET150 sample during cyclic deformation. Cast ZA105 alloy with a low elongation of 2.5% has a low fatigue life of ∼17 cycles at a strain amplitude of 0.8%, but it does not fail up to >10 7  cycles at a strain amplitude of 0.1%  [6] . Therefore, it could be inferred that low ductility of a material would worsen the fatigue resistance at high strain amplitudes but have little effect at low strain amplitudes in the strain-controlled fatigue tests."
      ]
    },
    {
      "heading": "Discussion",
      "paragraphs": []
    },
    {
      "heading": "Fatigue parameters and fatigue life prediction",
      "paragraphs": [
        "Based on the Basquin and Coffin-Manson relationships, fatigue parameters can be obtained. The equation is shown below [ 18 , 48 , 60 ], \n                            \n                               (1) \n                               \n                                  \n                                     \n                                        \n                                           \n                                              Δ \n                                           \n                                           \n                                              \n                                                 ε \n                                              \n                                              t \n                                           \n                                        \n                                        2 \n                                     \n                                     = \n                                     \n                                        \n                                           \n                                              Δ \n                                           \n                                           \n                                              \n                                                 ε \n                                              \n                                              e \n                                           \n                                        \n                                        2 \n                                     \n                                     + \n                                     \n                                        \n                                           \n                                              Δ \n                                           \n                                           \n                                              \n                                                 ε \n                                              \n                                              p \n                                           \n                                        \n                                        2 \n                                     \n                                     = \n                                     \n                                        \n                                           \n                                              σ \n                                              f \n                                              ′ \n                                           \n                                           \n                                              \n                                                 \n                                                    ( \n                                                    \n                                                       2 \n                                                       \n                                                          N \n                                                          f \n                                                       \n                                                    \n                                                    ) \n                                                 \n                                              \n                                              b \n                                           \n                                        \n                                        E \n                                     \n                                     + \n                                     \n                                        \n                                           ε \n                                        \n                                        f \n                                        ′ \n                                     \n                                     \n                                        \n                                           \n                                              ( \n                                              \n                                                 2 \n                                                 \n                                                    N \n                                                    f \n                                                 \n                                              \n                                              ) \n                                           \n                                        \n                                        c \n                                     \n                                     , \n                                  \n                               \n                            \n                         where  Δε t / 2,  Δε e / 2 and  Δε p / 2 are the total, elastic and plastic strain amplitudes at mid-life cycle, respectively,  σ′ f \n                          and  ε′ f \n                          are fatigue strength coefficient and fatigue ductility coefficient, respectively,  b  and  c  represent fatigue strength exponent and fatigue ductility exponent, respectively,  E  and 2 N f \n                          are the Young's modulus and the number of reversals to failure, respectively. Prior to the strain-controlled low-cycle fatigue test, Young's modulus of each sample was measured, with an average value of 45.6 ± 0.9 GPa and 46.6 ± 2.1 GPa for Homo and ET150 samples, respectively, which is similar to that of extruded GW103K alloy (44.5 GPa)  [61] . It should be noted that samples tested at a strain amplitude of 0.1% were not included in the evaluation of the above-mentioned fatigue parameters due to the infinite life without failure (>10 7  cycles).",
        "Fig. 7 \n                          plots the total ( Δε t / 2), elastic ( Δε e / 2) and plastic ( Δε p / 2) strain amplitude at mid-life cycle as a function of the number of reversals to failure based on  Eq. (1) . The obtained fatigue parameters are summarized in  Table 1 \n                         . The following equation is used to calculate the cyclic strain hardening exponent ( n′ ) and cyclic strength coefficient ( K′ ) [ 18 , 48 ], \n                            \n                               (2) \n                               \n                                  \n                                     \n                                        \n                                           \n                                              Δ \n                                           \n                                           σ \n                                        \n                                        2 \n                                     \n                                     = \n                                     \n                                        K \n                                        ′ \n                                     \n                                     \n                                        \n                                           \n                                              ( \n                                              \n                                                 \n                                                    \n                                                       Δ \n                                                    \n                                                    \n                                                       \n                                                          ε \n                                                       \n                                                       p \n                                                    \n                                                 \n                                                 2 \n                                              \n                                              ) \n                                           \n                                        \n                                        \n                                           n \n                                           ′ \n                                        \n                                     \n                                     , \n                                  \n                               \n                            \n                         where  Δσ/ 2 represents the mid-life stress range. The calculated cyclic strain hardening exponent ( n′ ) and cyclic strength coefficient ( K′ ) are also shown in  Table 1 . Compared with Homo sample, ET150 sample has a lower cyclic strain hardening exponent (0.13 vs. 0.26), while both the cyclic strength coefficient ( K' ) and fatigue strength coefficient ( σ' f \n                         ) are higher in the ET150 sample than in the Homo sample, being in agreement with the higher monotonic strength of ET150 sample ( Fig. 1f ). Besides, the cyclic strain hardening exponent of ET150 sample is also lower than that of extruded GW103K (0.20)  [61] , extruded AZ31 (0.34)  [5] , extruded AM30 (0.33)  [8]  alloys. This corresponds well to the much higher TYS of ET150 sample ( Fig. 1f ) and cyclic stabilization characteristics ( Fig. 3a ), caused by the limited capacity of dislocation storage and twinning during cyclic deformation in both the large unDRX grains that already contain many dislocations ( Fig. 1e ) and the ultra-fine DRX grains with confined spaces ( Fig. 1d ). Besides, the value of fatigue ductility coefficient for Homo and ET150 samples is 0.07 and 1.12, respectively, which is in the range of other Mg alloys (0.04–1.89) [ 5–7 , 13 ].",
        "Energy-based approach has been widely reported to be an effective modal to predict the fatigue life [ 18 , 48 ]. During cyclic deformation, the fatigue damage is related to an accumulative process of energy. As described earlier, the area of hysteresis loop represents the strain-energy density. Since the hysteresis loops are automatically recorded by the computer during cyclic deformation, the area of each hysteresis loop (strain-energy density of the  i th cycle,  W i \n                         ) can be readily calculated via Matlab and Excel, etc. When the material fails, the intrinsic fatigue toughness ( W o \n                         ) can be obtained in terms of  W i \n                          via following equation [ 48 , 62 , 63 ], \n                            \n                               (3) \n                               \n                                  \n                                     \n                                        W \n                                        o \n                                     \n                                     = \n                                     \n                                        \n                                           \n                                              ( \n                                              \n                                                 ∑ \n                                                 \n                                                    i \n                                                    = \n                                                    1 \n                                                 \n                                                 \n                                                    N \n                                                    i \n                                                 \n                                              \n                                              \n                                                 W \n                                                 i \n                                                 β \n                                              \n                                              ) \n                                           \n                                        \n                                        \n                                           1 \n                                           / \n                                           β \n                                        \n                                     \n                                  \n                               \n                            \n                         where  β  is a damage transition exponent.",
        "According to the work reported by Zhu et al.  [64] , the mid-life strain-energy density , W m \n                         , can be obtained from the plastic strain amplitude via following equation, \n                            \n                               (4) \n                               \n                                  \n                                     \n                                        W \n                                        m \n                                     \n                                     = \n                                     4 \n                                     · \n                                     \n                                        \n                                           1 \n                                           − \n                                           \n                                              n \n                                              ′ \n                                           \n                                        \n                                        \n                                           1 \n                                           + \n                                           \n                                              n \n                                              ′ \n                                           \n                                        \n                                     \n                                     · \n                                     \n                                        K \n                                        ′ \n                                     \n                                     · \n                                     \n                                        \n                                           \n                                              ( \n                                              \n                                                 \n                                                    \n                                                       Δ \n                                                    \n                                                    \n                                                       \n                                                          ε \n                                                       \n                                                       p \n                                                    \n                                                 \n                                                 2 \n                                              \n                                              ) \n                                           \n                                        \n                                        \n                                           1 \n                                           + \n                                           \n                                              n \n                                              ′",
        "The relationship between  W m \n                          and the number of cycles to failure ( N f \n                         ) can be expressed as follows [ 48 , 62 ], \n                            \n                               (5) \n                               \n                                  \n                                     \n                                        W \n                                        m \n                                     \n                                     = \n                                     \n                                        W \n                                        0 \n                                     \n                                     \n                                        \n                                           \n                                              N \n                                              f \n                                           \n                                        \n                                        \n                                           − \n                                           1 \n                                           / \n                                           β \n                                        \n                                     \n                                     .",
