Repository: shewall/steel_llm

## Steel CPP Literature Mining Pipeline

The idea of this project is to pull composition, processing and property (CPP) data out of steel research papers, using a large language model to help read the papers, and then use that data to train regression models that predict tensile strength, yield strength and elongation from the steel composition.

## How the pipeline works

The papers go through a few stages before they turn into a usable dataset:

1. **Collecting papers** — papers are found through CrossRef, and full text is downloaded from Elsevier and Springer.
2.

File: data/processed/10-1016_j-mtla-2019-100498.json
{
  "doi": "10.1016/j.mtla.2019.100498",
  "title": "Martensite formation during tensile deformation of high-alloy TRIP steel after quenching and partitioning route investigated by digital image correlation",
  "abstract": "High-alloy austenitic TRIP steel was manufactured using quenching and partitioning route (Q&P) for further enhancement in strength which leads to a microstructure consisting of thermally induced martensite, carbides and stabilized austenite. The austenite is stabilized during partitioning due to diffusion of carbon and nitrogen from supersaturated martensite into the austenite. For evaluation of deformation behavior micro tensile specimens were manufactured and deformed in situ inside scanning electron microscope. The evolution of the microstructure was characterized by X-ray diffraction before and after deformation. During in situ deformation two austenite orientations (〈001〉 and 〈101〉 regarding load axis) were investigated and occurring strain localizations were observed by means of digital image correlation. The strain localizations could be correlated with formation of ε- and twinned α’-martensite. Using high resolution EBSD (HR-EBSD) the transformation behavior during tensile deformation is discussed. Due to the inhomogeneous internal stress distribution and the increased defect density in the austenite, preferred martensite formation is to be expected despite the increased chemical stability. This observation is attributed to the so-called constraining effect.",
  "journal": "Materialia",
  "year": "2019",
  "sections": [],
  "tables": []
}

File: data/processed/10-1016_j-mtla-2020-100800.json
{
  "doi": "10.1016/j.mtla.2020.100800",
  "title": "Modeling competitive precipitations among iron carbides during low-temperature tempering of martensitic carbon steel",
  "abstract": "Upon tempering of martensitic carbon steels, transition carbides (TCs), as precipitated precursors that compete for available C atoms among multiple iron carbides, have tremendous influences on the microstructural evolution and the final properties of steels. Although two similar structures of TCs, i.e. the hexagonal ε-Fe2C and the orthorhombic η-Fe2C, were successively identified, they still cannot be clearly distinguished experimentally, so far. It is timely to grasp the corresponding atomic-scale nature to predict the real structure of TCs. Based on the maximal entropy production principle and the atomic-scale computations, a Fokker-Planck type equation (FPE) following a modified multi-scale modeling framework, is solved for competitive precipitations among the potential iron carbides (including ε-Fe2C, η-Fe2C and θ-Fe3C) during the low-temperature tempering of carbon steel. The obtained microstructural evolution path dominated by synergy of thermodynamics and kinetics indicates a precipitation sequence for TCs, i.e. ε → η, which is further verified by the minimum energy path in terms of the solid-state nudged elastic band (SSNEB) method. On this basis, the potential hexagonal-orthorhombic transformation (HOT) of TCs is discussed, by which the probable structure of TCs can be accurately identified in experiment. The current modeling framework is expected to be a worthy paradigm for reference to predict the structural evolution of TCs in engineering materials.",
  "journal": "Materialia",
  "year": "2020",
  "sections": [],
  "tables": []
}

File: data/processed/10-1016_j-mtla-2020-100837.json
{
  "doi": "10.1016/j.mtla.2020.100837",
  "title": "On the mechanistic understanding of annealing-induced strength enhancement of ultrafine-grained high-Mn steel",
  "abstract": "Severe plastic deformation (SPD) introduces both high dislocation density and profound grain refinement in metals, triggering metastable microstructures associated with non-equilibrium boundaries and vacancy agglomerates. Subsequent solute migration induced by low-temperature annealing has the potential to release complex microstructures, and thereby increase strength. However, a mechanistic understanding of the annealing-induced strength enhancement in the SPD-processed high-Mn steel with ultrafine grains has remained elusive, particularly at the nanoscale. Here, the impact of subsequent annealing on the tensile properties of the SPD-processed high Mn steel with ultrafine grains was investigated. C detection and dislocation density measurements proved that both severe lattice distortion and high density of dislocations (resulting from the SPD route) are the precursors of C-clusters during the subsequent annealing. Formation of the nano-sized C-clusters in the SPD-annealing-treated samples interrupts dislocation gliding upon loading, increasing the yield strength by 15% at comparable ductility compared to those of the SPD-processed samples with same grain sizes. We attribute the increased strength to dislocation forest hardening via annealing-driven C-clusters, qualifying a low-temperature annealing step as a replicable strategy for further improving the strength of the SPD-processed nanostructured materials.",
  "journal": "Materialia",
  "year": "2020",
  "sections": [],
  "tables": []
}

File: data/processed/10-1016_j-mtla-2021-101268.json
{
  "doi": "10.1016/j.mtla.2021.101268",
  "title": "Phase transformation and carbon profile at the interface between Al-Si coating and steel substrate in a press-hardened steel",
  "abstract": "The interface between the Al-Si coating and the steel substrate is important to the bending toughness of Al-Si coated press hardened steels (PHS), which is the critical property for automotive applications. In this work, the phase transformation and the carbon profile at the coating/steel interface are investigated by both microstructure characterisation and modelling. During hot stamping, two types of ferrite phases are found at the coating/steel interface, i.e., Al-rich ferrite and Al-free ferrite. At temperatures above 750 °C, Al-rich ferrite grows from the coating into the austenitic steel substrate due to the interdiffusion of Fe and Al. In contrast to previous findings reported in literature, the growth of Al-rich ferrite does not result in significant carbon enrichment at the interface between ferrite and austenite, due to the very high carbon diffusivity at such high temperatures. On the other hand, it was found that Al-free ferrite forms below 750 °C and causes significant carbon enrichment at the coating/steel interface. Notably, the growth of Al-free ferrite is based on the pre-existing Al-rich ferrite and bypasses the nucleation stage of ferrite transformation. Thus, Al-free ferrite can form easily at the coating/steel interface, even at a high cooling rate over 200 °C s \n                     − 1. Finally, this finding suggests that lower cooling rates can lead to thicker Al-free ferrite and severer carbon enrichment at the coating/substrate interface. Other factors such as austenitisation time may only affect the Al-rich ferrite and have limited influence on carbon enrichment at the coating/steel interface of PHS.",
  "journal": "Materialia",
  "year": "2021",
  "sections": [],
  "tables": []
}

File: data/processed/10-1016_j-mtla-2021-101282.json
{
  "doi": "10.1016/j.mtla.2021.101282",
  "title": "Effect of austempering temperature on corrosion evolution during immersion of high carbon nano-structured bainitic steel in aqueous chloride environment",
  "abstract": "Nano-structured bainitic (NSB) steels have a dual-phase structure comprising carbon-rich retained austenite (RA) and bainitic ferrite (BF). These steels exhibit high strength as well as sufficient ductility and damage tolerance and hence can find potential application in marine areas. However, a systematic study of the corrosion behavior is required to assess the reliability and longevity of these steels for the above applications. The role of austempering temperature (250 and 350 °C: specimens NB250 and NB350, respectively) and in turn the microstructural constituents on the corrosion response in aqueous chloride environment has been studied using immersion tests at different intervals of time (10, 20 and 30 days). Characterization of corrosion products has been done using microscopy and multiple spectroscopy techniques to reveal the attack mechanism and corroded layer composition. The corrosion rate, measured using weight loss experiments, decreases with a reduction in austempering temperature of the specimens and with an increase in immersion duration. Cross-sectional imaging of the corroded regions shows highly non-uniform but deeper penetration of corrosion with an increase in austempering temperature. In contrast, specimen transformed at the lowest temperature showed uniform and shallow penetration of corrosion. The corroded layer formed over NB350 after 10 days mostly comprised of oxyhydroxides but oxides took predominance after 30 days. However, NB250 showed mostly oxyhydroxides on the surface after 10 as well as 30 days. Hence, decreasing the austempering temperature while transforming austenite to nano-bainite not only provides higher strength but also greater corrosion resistance in saline environments.",
  "journal": "Materialia",
  "year": "2022",
  "sections": [],
  "tables": []
}

File: data/processed/10-1016_j-mtla-2022-101380.json
{
  "doi": "10.1016/j.mtla.2022.101380",
  "title": "Interactions of nanoprecipitates, metastable austenite, and Lüders banding in an ultra-low carbon medium Mn steel with abnormal strength dependence of hydrogen embrittlement",
  "abstract": "A hierarchical microstructure, containing an ultrafine-grained matrix with mixed lamellar and equiaxed morphology, metastable austenite, and intermetallic nanoprecipitate, was designed to improve the hydrogen embrittlement (HE) resistance of ultra-low carbon medium Mn steels. Compared with the warm-rolled (WR) state, the warm-rolled-tempering (WRT) sample shows a simultaneous enhancement of yield strength (YS) and tensile ductility, but lower total elongation loss (∼3%) after hydrogen charging, thus exhibiting an abnormal strength dependence of HE. The microstructural analysis with numerical calculation proves that an additional tempering not only introduces a heterogeneous distribution of Ni(Al, Mn) precipitations, but also results in a reverse γ→α transformation with Mn partitioning, thus contributing to a self-stabilization of austenite with refined grain size and enriched element stabilizer. On one hand, the introduction of intermetallic Ni(Al, Mn) precipitations could be beneficial for the intrinsic hydrogen capture and storage, although its limited number density only contributes little to impeding hydrogen diffusion. Moreover, the introduction of nanoprecipitate can improve the strain compatibility and suppress the strain concentration in ferrite phases, which is consistent with a lower kernel average misorientation (KAM) value of the WRT sample after deformation. Meanwhile, the increased austenite stability leads to a shorter yield point elongation (YPE) and an effective transformation-induced plasticity (TRIP) effect at large strains, and the transformation product of nano-lamellar α’-martensite from self-stabilized austenite contributes little to the hydrogen-accelerated strain localization in weak α/γ interfaces of the WRT sample. In contrast, the low HE resistance of the WR sample is mainly attributed to the enhanced martensitic transformation process during the propagation of Lüders banding, which leads to a strong localized stress concentration in α/α’ interfaces, and the premature failure due to hydrogen-enhanced decohesion effect (HEDE). The interactions of nanoprecipitate, metastable austenite, and Lüders banding provide new insight into the design of high-strength steel with excellent HE resistance.",
  "journal": "Materialia",
  "year": "2022",
  "sections": [],
  "tables": []
}

File: data/processed/10-1016_j-mtla-2022-101422.json (part 1 of 2)
{
  "doi": "10.1016/j.mtla.2022.101422",
  "title": "Tailoring the deformation behaviour of a medium Mn steel through isothermal intercritical annealing",
  "abstract": "A novel concept of varying the strain hardening rate of a medium Mn steel with 8 wt.% Mn by varying the duration of the intercritical anneal after hot rolling was explored. It was found that the stability of the austenite phase showed an inverse square root relationship with intercritical annealing duration and that the maximum strain hardening rate showed a linear relationship with austenite stability. The change in austenite stability was attributed to continuous Mn enrichment with increasing intercritical annealing duration. Twinned martensite was also found to be the most likely product of the martensitic transformation during deformation.",
  "journal": "Materialia",
  "year": "2022",
  "sections": [
    {
      "heading": "Introduction",
      "paragraphs": [
        "The latest generation of AHSS, also known as 3rd Generation AHSS (3Gen AHSS), are multiphase steels characterised by simultaneous improvement to strength and ductility through various plasticity enhancing mechanisms such as Transformation Induced Plasticity (TRIP) and Twinning Induced Plasticity (TWIP)  [1] . More recently, medium Mn steels have shown great promise as candidates for 3Gen AHSS because of their high strength, ductility and strain hardening rate  [2,3] . Medium Mn steels are duplex ( \n                         \n                            γ \n                            + \n                            α \n                         \n                      ), contain between 4 and 12 wt.% Mn and have been shown to exhibit a combined TWIP + TRIP plasticity enhancing mechanism  [3–5] .",
        "The key step in the thermomechanical processing of medium Mn steels is the Intercritical Annealing (IA) heat treatment, typically conducted either after hot rolling or cold rolling  [6,7] . The IA heat treatment is conducted between the A 1  and A 3  temperatures, i.e. in the  \n                         \n                            γ \n                            + \n                            α \n                         \n                       temperature regime and the chosen IA temperature determines the equilibrium volume fractions of austenite and ferrite. During IA, solute elements are able to partition between the two phases  [8] . Austenite stabilising elements such as Mn and C diffuse to austenite, and ferrite stabilising elements such as Al and Si diffuse to ferrite  [2,9] . Therefore, the IA temperature also influences the austenite composition and therefore its Stacking Fault Energy (SFE) and stability against martensitic transformation, ultimately governing the resulting alloy’s plasticity enhancing mechanism  via  TWIP and/or TRIP mechanisms  [8,9] .",
        "One of the challenges facing medium Mn steel is the slow diffusion of Mn to the austenite phase during the IA heat treatment  [10–12] . Therefore, the duration of the IA heat treatment is also important so as to achieve the desired Mn content at a given temperature. In the medium Mn steel literature, most researchers approach this challenge in two different ways. The first method is to anneal quickly at a relatively high temperature in a Continious Annealing Line (CAL)  [13,14,40]  where IA is conducted typically above 700  \n                         \n                            \n                            ∘ \n                         \n                      C and is complete in no longer than 10 min  [15] . However, this method typically requires a large prior defect density, i.e. cold rolled steel, in order to enhance Mn diffusion  [16,17] . In a study by Lee et al., a cold rolling reduction of 66% (3  \n                         → \n                       1 mm) was necessary to enable IA to be complete (i.e. reach thermodynamic equilibrium) within 180 s. The second method is to anneal slowly at a relatively low temperature in a Batch Annealing Furnace (BAF) for several hours where temperatures are typically below 700  \n                         \n                            \n                            ∘ \n                         \n                      C  [18–20] .",
        "The usage of either a CAL or BAF ultimately aims to drive element partitioning to completion, i.e. reaching equilibrium, at a given IA temperature. However, we explore a novel concept of varying the Mn content in the austenite phase through incomplete IA at a constant temperature. If the Mn content of austenite phase can be altered by varying the IA temperature, assuming full partitioning, the same effect can theoretically be achieved by varying the IA duration while the Mn content tends to equilibrium. The range of Mn contents that could be achieved by this method would vary between the bulk Mn and the thermodynamic equilibrium content at the chosen IA temperature. If a sufficiently low IA temperature is chosen, the equilibrium Mn content in the austenite will be relatively high and provide a sufficiently large processing window. Moreover, IA duration, like IA temperature, can significantly influence the recrystallisation and recovery processes during the thermomechanical processing of medium Mn steel and therefore alter the microstructure. This study therefore aims to investigate the effect of IA duration on the tensile properties and microstructural evolution in a medium Mn steel at a constant IA temperature."
      ]
    },
    {
      "heading": "Experimental procedures",
      "paragraphs": [
        "A medium Mn steel with a nominal composition of Fe-8Mn-2.5Al-1.5Si-0.4C-0.02Nb-0.03V in mass percent was arc melted using pure elements to produce an ingot measuring 23 mm  \n                         × \n                       23 mm  \n                         × \n                       60 mm. The bar was sectioned into four smaller bars measuring approximately 10 mm  \n                         × \n                       10 mm  \n                         × \n                       60 mm. Each small bar was then quartz encapsulated in low pressure Ar, homogenised at 1200  \n                         \n                            \n                            ∘ \n                         \n                       C for 24 h and then quenched in water. Before hot rolling, each bar was heated to 1000  \n                         \n                            \n                            ∘ \n                         \n                       C for 30 min. The bars were hot rolled in one pass at 1000  \n                         \n                            \n                            ∘ \n                         \n                       C (50% reduction) and 4 passes at 900  \n                         \n                            \n                            ∘ \n                         \n                       C (25% reduction per pass) before water quenching immediately after the final pass. The final strip thickness was approximately 1.5 mm. Coupons from the rolled strip were intercritically annealed at 660  \n                         \n                            \n                            ∘ \n                         \n                       C for various durations ranging from 10 min to 24 h before air cooling. Tensile samples were then cut out from each coupon using Electric Discharge Machining (EDM) with gauge dimensions of approximately 1.5 mm  \n                         × \n                       1.5 mm  \n                         × \n                       19 mm. The tensile samples were cut with the tensile direction parallel to the rolling direction. Tensile testing was conducted at a nominal strain rate of  \n                         \n                            10 \n                            \n                               − \n                               3 \n                            \n                         \n                       s \n                         \n                            \n                            \n                               − \n                               1 \n                            \n                         \n                      . An extensometer was used to measure the strain between 0 and 6-8%, strain was measured using the crosshead displacement thereafter. One tensile specimen was tested per annealing condition.",
        "Correlative Electron Backscatter Diffraction (EBSD) and Energy Dispersive Spectroscopy (EDS) were conducted on a Zeiss Sigma FE-SEM equipped with a Bruker EBSD detector and XFlash 6160 EDS detector. Samples for EBSD were first mechanically ground and subsequently polished with an OP-U suspension. Transmission Electron Microscopy (TEM) and Energy Dispersive Spectroscopy (TEM-EDS) were conducted on a JEOL JEM-F200, operated at an accelerating voltage of 200 kV. TEM samples were cut from intercritically annealed coupons or post-mortem tensile samples  via  EDM, mechanically ground to a thickness below 60  \n                         \n                            μ \n                         \n                      m and electropolished in a Struers Tenupol twin-jet electropolishing unit with a solution containing 5% perchloric acid, 35% butyl-alcohol and 60% methanol at a temperature of  \n                         \n                            − \n                            40 \n                         \n                        \n                         \n                            \n                            ∘ \n                         \n                      C."
      ]
    },
    {
      "heading": "Results",
      "paragraphs": [
        "The composition of the investigated steel was measured using Inductively Coupled Plasma (ICP) and Inert Gas Fusion (IGF) and is shown in  Table 1 \n                      . The measured composition was then used to generate a property diagram using the thermodynamic software Thermo–Calc and TCFE7 database in  Fig. 1 \n                      . The property diagram shows a wide fully austenitic region (790–1375  \n                         \n                            \n                            ∘ \n                         \n                      C) for hot rolling. An intercritical annealing temperature of 660  \n                         \n                            \n                            ∘ \n                         \n                      C was chosen to obtain a microstructure with equal volume fractions of austenite and ferrite and also a small fraction of cementite for carbide precipitation strengthening. It should be noted that in medium Mn steels, the phase fractions and compositions predicted by Thermo–Calc at the IA temperature tend to remain the same at room temperature  [6,21,40] ."
      ]
    },
    {
      "heading": "Tensile properties",
      "paragraphs": [
        "The rolled strips were intercritically annealed at 660  \n                            \n                               \n                               ∘ \n                            \n                         C for 0 min, 10 min, 30 min, 2 h, 4 h and 24 h. Henceforth, each sample will be named 660- \n                            X \n                         , where  \n                            X \n                          is the IA duration at 660  \n                            \n                               \n                               ∘ \n                            \n                         C. The tensile curves from each annealing condition are shown in  Fig. 2 \n                          and the strain hardening rates of each sample are shown in  Fig. 3 \n                         . The tensile properties are summarised in  Table 2 \n                         .",
        "The 660-0 min or the as-quenched sample showed no ductility, fracturing at 724 MPa with only 2% strain. However, with only 10 min of intercritical annealing at 660  \n                            \n                               \n                               ∘ \n                            \n                         C, the tensile curve changed drastically. In the 660-10 min sample, the steel exhibited a large improvement in tensile properties with a yield strength ( \n                            \n                               σ \n                               \n                                  0.2 \n                               \n                            \n                         ) of 772 MPa, Ultimate Tensile Strength (UTS) of 1216 MPa and ductility of 27%. When IA duration was increased further up to 24 h, there was a monotonic decrease in yield strength and UTS while there was a monotonic increase in elongation.",
        "From  Fig. 3 , the strain hardening rate, obtained from the first derivative of the true stress-strain curve, showed a similar shape. After the initial rapid decrease, the strain hardening rate increases to a maximum at approximately 0.1–0.15 true strain then decreases up to fracture. However, the maximum strain hardening rate ( \n                            \n                               \n                                  Θ \n                               \n                               max \n                            \n                         ) was observed to decrease with increasing IA duration."
      ]
    },
    {
      "heading": "Evolution of microstructure",
      "paragraphs": [
        "Fig. 4 \n                          shows the change in microstructure with increasing IA duration at 660  \n                            \n                               \n                               ∘ \n                            \n                         C and a summary of the phase fractions obtained through EBSD is shown in  Table 3 \n                         . In the 660-0 min sample, the microstructure indexed as predominantly BCC. However, it is likely that the BCC phase was athermal  \n                            \n                               α \n                               ′ \n                            \n                          martensite rather than  \n                            α \n                          ferrite because of the lack of ductility in the 660-0 min tensile sample. The microstructure was also of the laminate or lamellar-type morphology, which was to be expected in medium Mn steels when quenched directly after hot rolling  [22] .",
        "During IA, the austenite fraction increased rapidly within the first 30 min but slowed down after 2 h before reaching the equilibrium phase fraction as predicted by Thermo–Calc within 24 h. However, when cross referencing the EBSD phase maps with the correlative Mn-EDS maps, it was found that some of the grains which indexed as BCC contained a variation in Mn content. An example is shown in the inset of  Fig. 4 c, where the triangular marked region was enriched in Mn but indexed as BCC, while the surrounding dark (Mn depleted) lamellae also indexed as BCC. It is therefore reasonable to conclude that the triangular region was actually austenite during the IA at 660  \n                            \n                               \n                               ∘ \n                            \n                         C but transformed back to  \n                            \n                               α \n                               ′ \n                            \n                          martensite during cooling, while the darker laths were intercritical ferrite grains which formed during the IA heat treatment. The intercritical ferrite would be depleted in Mn since Mn partitions out of ferrite into austenite during IA. This suggests that the austenite fraction at 660  \n                            \n                               \n                               ∘ \n                            \n                         C in samples intercritically annealed for less than 24 h might have been larger than that observed at room temperature. In a similar manner, Lee et al.  [9]  showed that when the IA temperature was raised too high, i.e. forming a high volume fraction of austenite at the IA temperature, some of the austenite would transform back into martensite when cooled to room temperature as the Mn content in the austenite phase became too dilute in order to stabilise it to room temperature. This suggests that the increasing austenite fraction observed in  Table 3  might be due to an increasing Mn content, stabilising more austenite down to room temperature.",
        "When the tensile samples were deformed to failure, EBSD phase maps were obtained from the gauge of the postmortem samples midway between the fracture edge and shoulder and are shown in  Fig. 5 \n                         . The measured phase fractions are shown in  Table 4 \n                         . In all the tensile samples, it was observed that the microstructures were almost entirely BCC, i.e. ferrite or  \n                            \n                               α \n                               ′ \n                            \n                          martensite. This shows that a large fraction of the austenite phase had transformed to  \n                            \n                               α \n                               ′ \n                            \n                          martensite. However, with increasing IA duration, it can be seen that a small but increasing fraction of austenite remained untransformed even after deformation. This suggests that the austenite phase was increasingly stable against transformation with increasing IA duration.",
        "In order to quantify the austenite stability in medium Mn steels, Steineder et al.  [23]  proposed using the stability constant  \n                            \n                               k \n                               \n                                  p \n                               \n                            \n                         , after Ludwigson and Berger  [24] .  \n                            \n                               k \n                               \n                                  p \n                               \n                            \n                          may be calculated according to  Eq. (1) : \n                            \n                               (1) \n                               \n                                  \n                                     \n                                        V \n                                        γ \n                                        \n                                           − \n                                           1 \n                                        \n                                     \n                                     − \n                                     \n                                        V \n                                        \n                                           γ \n                                           0 \n                                        \n                                        \n                                           − \n                                           1 \n                                        \n                                     \n                                     = \n                                     \n                                        k \n                                        p \n                                     \n                                     \n                                     \n                                        p \n                                        \n                                           − \n                                           1 \n                                        \n                                     \n                                     \n                                     \n                                        ϵ \n                                        p \n                                     \n                                  \n                               \n                            \n                         where  \n                            \n                               V \n                               \n                                  γ \n                                  0 \n                               \n                            \n                          is the austenite volume fraction in the unstrained condition and  \n                            \n                               V \n                               γ \n                            \n                          is the austenite volume fraction at a true strain of  \n                            ϵ \n                         , here taken to be the true strain at fracture.  \n                            p \n                          is a strain exponent corresponding to the autocatalytic effect and can be taken to be equal to 1 as proposed by Matsumura et al.  [25] .  Eq. (1)  can therefore be rewritten as  Eq. (2)  where a high  \n                            \n                               k \n                               \n                                  p \n                               \n                            \n                          value indicates lower austenite stability and  vice versa . \n                            \n                               (2) \n                               \n                                  \n                                     \n                                        k \n                                        p \n                                     \n                                     = \n                                     \n                                        \n                                           \n                                              V \n                                              γ \n                                              \n                                                 − \n                                                 1 \n                                              \n                                           \n                                           − \n                                           \n                                              V \n                                              \n                                                 γ \n                                                 0 \n                                              \n                                              \n                                                 − \n                                                 1 \n                                              \n                                           \n                                        \n                                        ϵ",
        "Based on the austenite phase fractions obtained in  Figs. 4  and  5 , the change in  \n                            \n                               k \n                               p \n                            \n                          with annealing time was calculated and shown in  Table 4  and  Fig. 6 \n                         a. It can be seen that the  \n                            \n                               k \n                               p \n                            \n                          value decreased rapidly with time up to approximately 4 h and slowed significantly up to 24 h. However, when  \n                            \n                               k \n                               p \n                            \n                          was plotted as a function of the inverse square root of IA duration, a good linear fit was obtained as shown in  Eq. (3) , where  \n                            t \n                          is in hours. \n                            \n                               (3) \n                               \n                                  \n                                     \n                                        k \n                                        p \n                                     \n                                     = \n                                     \n                                        \n                                           12.3 \n                                        \n                                        \n                                           t \n                                        \n                                     \n                                     + \n                                     24.5",
        "In TRIP steels, it is known that the austenite stability strongly affects the kinetics of martensite formation during tensile deformation  [26,27]  and in  Fig. 6 b, a very good linear relationship was found between the  \n                            \n                               k \n                               p \n                            \n                          value and  \n                            \n                               \n                                  Θ \n                               \n                               max \n                            \n                          according to  Eq. (4) : \n                            \n                               (4) \n                               \n                                  \n                                     \n                                        \n                                           Θ \n                                        \n                                        max \n                                     \n                                     \n                                     \n                                        ( \n                                        GPa \n                                        ) \n                                     \n                                     = \n                                     0.07 \n                                     \n                                        k \n                                        p \n                                     \n                                     + \n                                     0.88",
        "This strongly suggests that the maximum strain hardening rate in medium Mn steels is highly dependent on the austenite stability even though the initial austenite volume fractions were not the same.",
        "In  Fig. 7 \n                         , the post-mortem samples of 660-10 min, 660-2 h and 660-24 h, were further examined in a TEM. In the 660-10 min sample, very thin twin-like structures were observed inside a lamellar grain. In the 660-2 h and 660-24 h, similar twin-like structures were also found inside lamellar grains. Twinning streaks were observed in the diffraction patterns in  Fig. 7 f and i. Therefore, it is likely that the twin-like structures were twinned martensite. Similar twinned martensite were also observed in metastable austenitic stainless steels  [28,29] ."
      ]
    },
    {
      "heading": "Composition",
      "paragraphs": [
        "The types of plasticity enhancing mechanism in medium Mn steels are usually attributed to both the SFE and stability of the austenite phase, both of which are composition and grain size dependent  [8,30,31] . In  Table 5 \n                         , the compositions of four samples were measured using TEM-EDS and compared to the equilibrium composition obtained by Thermo–Calc. Based on previous work by Kwok et al.  [32] , the Mn distribution in the vacuum arc melted ingot was assumed to be homogeneous after the homogenisation heat treatment of 1250  \n                            \n                               \n                               ∘ \n                            \n                         C for 24 h and therefore not susceptible to Mn banding  [33] . A minimum of six point scans were obtained for the austenite and ferrite phases each. The composition of the austenite in the 660-0 min sample was assumed to be the bulk composition, since no partitioning could have occured. C content was determined using the lever rule based on the assumptions that ferrite has negligible C solubility  [8,34]  and C in the form of cementite (0.153 wt.% C) would have fully precipitated within 10 min with the volume fraction as predicted by Thermo–Calc in  Table 3 . Cementite is known to precipitate rapidly even after 1 min of IA  [35]  and while Si is known to retard cementite formation, the large C supersaturation is expected to overcome any kinetic effects imposed by Si  [36] . Grain size was calculated using the Equivalent Circle Diameter (ECD) obtained from the EBSD software ESPRIT. The SFE was calculated according to the method proposed by Sun et al.  [34]  and Md 30 , a measure of austenite stability against strain-induced transformation, was calculated according to  Eq. (5)  \n                         [31,34,37] : \n                            \n                               (5) \n                               \n                                  \n                                     \n                                        \n                                           \n                                              \n                                                 Md \n                                                 30 \n                                              \n                                              \n                                                 ( \n                                                 \n                                                    \n                                                    ∘ \n                                                 \n                                                 C \n                                                 ) \n                                              \n                                           \n                                        \n                                        \n                                           = \n                                        \n                                        \n                                           \n                                              551 \n                                              − \n                                              462 \n                                              C \n                                              − \n                                              8.1 \n                                              Mn \n                                              − \n                                              9.2 \n                                              Si \n                                           \n                                        \n                                     \n                                     \n                                        \n                                        \n                                        \n                                           \n                                              − \n                                              \n                                              1.42 \n                                              ( \n                                              − \n                                              3.29 \n                                              − \n                                              6.64 \n                                              \n                                                 log \n                                                 10 \n                                              \n                                              \n                                                 d \n                                                 γ \n                                              \n                                              − \n                                              8 \n                                              ) \n                                           \n                                        \n                                     \n                                  \n                               \n                            \n                         where the compositions are given in mass percent and  \n                            \n                               d \n                               γ \n                            \n                          is the austenite grain diameter. Md 30  is defined as the temperature at which half of the austenite phase transforms to martensite at a true strain of 0.3  [31] . This parameter was primarily developed to measure the stability against strain induced martensitic transformation in stainless steels  [31,37]  but has been increasingly used in medium Mn steels too  [34,38–40] . A low Md 30  indicates a high austenite stability and  vice versa .",
        "From  Table 5 , it could be seen that the Mn content of the austenite phase in the 660-10 min sample had largely the same Mn content as the bulk composition but rose continuously from the 660-30 min sample to the 660-24 h sample. The rise in Mn only after 10–30 min of intercritical annealing and the rate of growth of austenite fraction in  Table 3  are in agreement with the findings by Kamoutsi et al.  [11]  and Farahani et al.  [41] , which showed that austenite initially forms rapidly from martensite under Negligible Partitioning Local Equilibrium (NPLE) mode where growth is controlled by C diffusion. But the rate of austenite growth slows down as it switches to Partitioning with Local Equilibrium (PLE) mode where austenite growth is controlled by Mn diffusion in both austenite and ferrite. Thermo–Calc also predicted that the equilibrium austenite Mn content at 660  \n                            \n                               \n                               ∘ \n                            \n                         C would be 12.5 wt.%, as compared to 11.9 wt.% in the 660-24 h sample. This suggests that the Mn content may not have reached the equilibrium composition, even after 24 h of intercritical annealing. Al, which was expected to partition to ferrite, varied significantly between the measured samples, likely due to some degree of interference with the TEM sample holder. Reasonable conclusions therefore could not be drawn from the Al content which would affect SFE calculation. Nb was undetected in the 660-30 min, 2 h and 24 h samples, suggesting that Nb had completely precipitated in the form of carbides. However, V largely remained in solution.",
        "Regarding austenite stability, Samek et al.  [42]  showed that in multiphase TRIP steels, a decreasing  \n                            \n                               k \n                               p \n                            \n                          should also correlate with a decreasing Md 30 . However, this was not the case in  Table 5  which showed an increasing Md 30  (i.e. increasingly unstable austenite) with increasing IA duration as opposed to  Fig. 6 a which showed a decreasing  \n                            \n                               k \n                               p \n                            \n                          with increasing IA duration (i.e. increasingly stable austenite). The most likely reason is the inaccurate determination of C. From  Fig. 4  it was established that the austenite fraction at 660  \n                            \n                               \n                               ∘ \n                            \n                         C for short annealing durations was likely much larger than the observed fraction at room temperature. It would therefore be incorrect to use the lever rule with the room temperature phase fractions. While the C content can no longer be determined using the lever rule, the increasing Mn content in the austenite phase with IA duration as seen in  Table 5  gives confidence that the Md 30  temperature should also be decreasing according to  Eq. (5) ."
      ]
    },
    {
      "heading": "Discussion",
      "paragraphs": [
        "The results in this study have largely confirmed the initial hypothesis to be true, that varying the IA duration was able to vary the strain hardening behaviour of a medium Mn steel.  Fig. 6  showed that it was possible to reliably predict the  \n                         \n                            k \n                            p \n                         \n                       value and therefore the  \n                         \n                            \n                               Θ \n                            \n                            max \n                         \n                       of the investigated steel with  \n                         \n                            \n                               Θ \n                            \n                            max \n                         \n                       showing a linear relationship with the inverse square root of IA duration. Therefore, depending on the application, the investigated steel could be annealed in a CAL for a short duration to produce a stronger steel with a high  \n                         \n                            \n                               Θ \n                            \n                            max \n                         \n                       or annealed in a BAF for a longer duration to produce a steel with a lower  \n                         \n                            \n                               Θ \n                            \n                            max \n                         \n                       but with more ductility.",
        "The reason behind the change in  \n                         \n                            \n                               Θ \n                            \n                            max \n                         \n                       with IA duration can be attributed to the change in austenite stability. Herrera et al.  [43]  described that in order to enable a ductile TRIP steel, the austenite should have a sufficiently low stability to enable TRIP but also high enough such that TRIP occurs over a wider strain regime. In this study, the austenite stability was quantified using two different parameters:  \n                         \n                            k \n                            p \n                         \n                       and Md 30 . The  \n                         \n                            k \n                            p \n                         \n                       parameter was a more phenomenological approach, comparing the amount of transformed austenite at a given strain. On the other hand, Md 30  attempts to determine the austenite stability from the composition and grain size. While Md 30  is more useful for alloy design, it is still based on empirial data and regression analysis  [31,37] . Ultimately, austenite stability depends on many different factors such as composition, grain size, neighbouring constituents and texture  [44,45] , making it difficult to determine from first principles. In this study, it is acknowledged that there was some difficulty in measuring the Md 30  temperature accurately and it was the phenomenological parameter  \n                         \n                            k \n                            p \n                         \n                       which showed a good correlation with the tensile properties of the investigated steel.",
