Repository: shewall/steel_llm

## Steel CPP Literature Mining Pipeline

The idea of this project is to pull composition, processing and property (CPP) data out of steel research papers, using a large language model to help read the papers, and then use that data to train regression models that predict tensile strength, yield strength and elongation from the steel composition.

## How the pipeline works

The papers go through a few stages before they turn into a usable dataset:

1. **Collecting papers** — papers are found through CrossRef, and full text is downloaded from Elsevier and Springer.
2.

File: data/processed/springer_10-1007_s43452-026-01600-8.json (part 1 of 2)
{
  "doi": "10.1007/s43452-026-01600-8",
  "title": "The thermal stability of nanobainitic microstructure and its effect on the mechanical properties of a high-carbon steel manufactured by the thermomechanical treatment",
  "abstract": "Abstract The present study investigates the effect of tempering on the microstructural evolution and mechanical properties of a nanostructured bainitic steel produced through a novel thermomechanical treatment. In this study, tempering was applied to separately prepared specimens to reproduce the thermal exposure associated with the anticipated service conditions of the steel, rather than as part of its conventional heat-treatment route. Tempering was carried out at temperatures ranging from 150 °C to 600°C for 2 h to evaluate the stability and transformation behavior of the nanobainitic microstructure. A combination of synchrotron X-ray diffraction, dilatometric analysis, scanning electron microscopy observation, and mechanical testing was employed to investigate the structural changes and their influence on strength and ductility. At lower tempering temperatures (150–360 °C and 450 °C), microstructural changes were primarily determined by carbon diffusion within the bainitic ferrite and retained austenite. This led to a decrease in the volume fraction of the retained austenite and an increase in the volume fraction of the bainitic ferrite. Additionally, these temperatures promoted the precipitation of ε-carbides and cementite, as well as bainitic transformation during tempering and martensitic transformation during cooling. At elevated temperatures (500–600 °C), the decomposition of retained austenite into ferrite and cementite, indicating further carbon redistribution and phase transformation. The ultimate tensile strength (UTS) and yield strength (YS) of tempered specimens were lower than those of the untempered condition. However, a substantial increase in YS was observed at 450 °C, surpassing the untempered value by 131 MPa. This phenomenon is presumably attributable to the impeding of dislocation motion by interfacial cementite precipitation.",
  "journal": "Archives of Civil and Mechanical Engineering",
  "year": "2026",
  "sections": [
    {
      "heading": "Introduction",
      "paragraphs": [
        "Nanostructured bainitic steel is a modern steel grade developed in the 20th century. It is defined as a steel with a microstructure consisting of nanoscale bainitic ferrite laths ( \\documentclass[12pt]{minimal}\n\t\t\t\t\\usepackage{amsmath}\n\t\t\t\t\\usepackage{wasysym}\n\t\t\t\t\\usepackage{amsfonts}\n\t\t\t\t\\usepackage{amssymb}\n\t\t\t\t\\usepackage{amsbsy}\n\t\t\t\t\\usepackage{mathrsfs}\n\t\t\t\t\\usepackage{upgreek}\n\t\t\t\t\\setlength{\\oddsidemargin}{-69pt}\n\t\t\t\t\\begin{document}$$\\:{\\alpha\\:}_{b}$$\\end{document} ), with high dislocation density and supersaturated carbon content, along with blocks and films of carbon-enriched retained austenite [ 1 ,  2 ]. The steel’s nanoscale microstructure, in conjunction with solution strengthening, dislocation structures [ 3 ], and deformation mechanisms such as martensitic transformation [ 4 ] and twinning [ 5 ], allow it to attain an ultimate tensile strength that exceeds 2000 MPa and a total elongation that surpasses 20% [ 1 ]. This exceptional combination of microstructural features and mechanical properties allows for a wide range of applications, particularly in the automotive (e.g., car body sheets) and railway (e.g., railway frogs and rail-wheel systems) industries [ 6 ].",
        "The main disadvantage of nanostructured bainitic steel is the long duration of the isothermal heat treatment, which is essential for obtaining the nanobainitic microstructure. This treatment must be carried out at a very low temperature, depending on the chemical composition of the tested steel, but above the martensite start temperature (M S ) in order to avoid martensitic transformation [ 7 ]. In the case of high-carbon, low-alloyed nanobainitic steels, the conventional heat treatment is usually performed at 200°C for 9 or even 10 days [ 8 ,  9 ]. As is well known, completing the nanobainitic transformation at a given temperature requires exceeding the carbon concentration in retained austenite, as determined by the T₀ and T₀′ lines, introduced in the thermodynamic model by Bhadeshia et al. [ 10 ,  11 ]. Recent studies have focused on the reduction of the incubation time required for retained austenite to reach the necessary carbon concentration by increasing the overall thermodynamic driving force for the bainitic transformation [ 12 ]. This objective has been accomplished through a variety of methodologies, including the refinement of the initial austenite grain size [ 13 ], addition of Co and Al to the steel’s chemical composition [ 9 ] and introduction of pre-formed martensite [ 14 ]. Other strategies include the application of stress or prior deformation [ 15 ] after austenitization and before the nanobainitic transformation, as well as the implementation of a two-step austempering treatment [ 16 ]. This overview should also include ausforming process in the temperature range below austenitization and above the bainitic transformation, which also significantly accelerates the kinetics of the bainitic transformation [ 17 ].",
        "Among these methods, the most effective approach to accelerate the kinetics of the nanobainitic transformation has been found to be the application of external stress, either below or above the yield strength of the parent austenite, during the initial stage of the transformation. In this way, not only is the incubation time significantly reduced, but the mechanical properties of the steel remain at a high level. In a recent study, when stress below the yield strength of parent austenite was applied, the total time of the nanobainitic transformation was reduced to 30 min at 200°C, while maintaining excellent mechanical properties, including an ultimate tensile strength (UTS) of 1862 MPa, yield strength (YS) of 1287 MPa, and elongation of 11.8% [ 18 ]. A similar effect was reported by Guo et al. [ 19 ] where isothermal heat treatment was conducted with an externally applied strain of 40% at a strain rate of 5 s⁻¹ and a temperature of 300 °C for 4 h. In that case, the resulting mechanical properties included a UTS of 1900 MPa, YS of 1500 MPa, and an elongation of 24.4%.",
        "Although nanostructured bainitic steel produced with external stress or strain during isothermal treatment has excellent mechanical properties and a significantly reduced transformation time, its industrial application may still be limited. One primary constraint is the difficulty of integrating these steels into conventional industrial processes, like welding techniques [ 20 ]. These post-processing operations involve unavoidable thermal exposure, and it has been reported that nanobainitic microstructures decompose into ferrite and carbides at elevated temperatures [ 21 ]. Additionally, Peet et al. [ 22 ] and Santajuana et al. [ 23 ] demonstrated that the nanobainitic steel produced via conventional heat treatment cannot withstand prolonged exposure to temperatures above 500°C. Nevertheless, post-treatment processes are often employed to achieve an optimal balance of strength, hardness, ductility, and toughness, while simultaneously relieving residual stresses. Therefore, improving the thermal stability of nanobainitic steels is crucial for their wider industrial use, especially for nanostructured bainitic grades. Although the decomposition behavior of carbide-free nanobainitic steel obtained via conventional heat treatment is relatively well investigated, the variant produced through thermomechanical heat treatment (with additional external stress) is still in the early stages of microstructural and mechanical characterization, with limited understanding of the underlying bainitic nucleation mechanisms [ 15 ]. Furthermore, nanobainitic microstructures that form during isothermal transformation with external stress or strain tend to retain significant amounts of austenite, primarily in a blocky morphology [ 18 ,  19 ,  24 ]. In such cases, the thermal stability and decomposition mechanisms of retained austenite are critical factors that influence the steel’s performance and long-term applicability.",
        "Thus, this study primarily aims to investigate the decomposition behavior of retained austenite and the evolution of microstructural constituents parameters during indirect thermal exposure (i.e., heating followed by cooling [ 25 ]) in high-carbon nanobainitic steel produced by a novel controlled thermomechanical heat treatment process. This research focuses on the detailed microstructural evolution, phase transformation behavior, and associated mechanical properties of nanostructured bainitic steel tempered at temperatures ranging from 150°C to 600°C for 2 h. The objective is to provide theoretical insights and practical guidance for the further development and industrial implementation of nanostructured bainitic steels."
      ]
    },
    {
      "heading": "Experimental procedures",
      "paragraphs": [
        "The chemical composition of the supplied high-carbon nanobainitic steel was as follows (in wt%): Fe-0.78 C-1.67Si-2.45Mn-1.35Cr-0.21Mo-1.30Al. The investigated material was initially obtained in the form of a cast ingot with a diameter of approximately 300 mm and subsequently subjected to thermomechanical processing to obtain the nanobainitic microstructure. This process included homogenization at 1250°C, followed by six hot-rolling passes performed in the austenitic temperature range. During rolling, the ingot diameter was reduced from approximately 300 mm to 80 mm, while the rolling temperature decreased from 1250°C to a minimum finishing temperature of 950°C. Then, it was rapidly cooled to the bainitic transformation range using pressurized water. The cooling conditions were selected to provide an average cooling rate of approximately 1 °C/s, sufficient to suppress pearlitic transformation and promote bainitic transformation. Finally, isothermal heat treatment was applied. During isothermal treatment, additional stress was applied at 200°C for 10 s under stress below the yield strength of the parent austenite (250 MPa). Afterwards, the steel was cooled to 190 °C and held for 30 min to achieve full bainitic transformation. More detailed information on the thermo-mechanical processing route can be found in [ 18 ]. To evaluate the thermal stability of the retained austenite in the obtained nanobainitic microstructure, a tempering process was conducted using a Bahr 805D high-resolution dilatometer. Cylindrical samples measuring 4 mm in diameter and 10 mm in length were tested in an argon atmosphere. Quartz pushrods measured the relative change in length (RCL), and a type K thermocouple controlled the temperature. The steel was held at various temperatures ranging from 150°C to 600°C for 2 h during tempering. In order to analyze the thermal effects in detail, the RCL was recorded as a function of temperature during continuous heating, cooling and tempering. For continuous heating and cooling, the first derivative of the RCL (DRCL) was calculated to determine possibility phase transformations temperatures.",
        "To assess the evolution of mechanical properties after tempering, specimens were placed in small quartz tubes in an electric furnace under an argon atmosphere. The tubes were held at temperatures ranging from 150°C to 600°C for 2 h. Then, the specimens were quenched in water to replicate the conditions used in dilatometric tests. Synchrotron X-ray radiation (λ = 0.0142342 nm) and X-ray diffraction (XRD) were used for qualitative and quantitative phase analyses, respectively, of the microstructures obtained after tempering. XRD was performed using a Philips PW 1710 diffractometer with Co-Kα filtered radiation. The lattice parameters and volume fractions of bainitic ferrite ( \\documentclass[12pt]{minimal}\n\t\t\t\t\\usepackage{amsmath}\n\t\t\t\t\\usepackage{wasysym}\n\t\t\t\t\\usepackage{amsfonts}\n\t\t\t\t\\usepackage{amssymb}\n\t\t\t\t\\usepackage{amsbsy}\n\t\t\t\t\\usepackage{mathrsfs}\n\t\t\t\t\\usepackage{upgreek}\n\t\t\t\t\\setlength{\\oddsidemargin}{-69pt}\n\t\t\t\t\\begin{document}$$\\:{\\alpha\\:}_{b}$$\\end{document} ) and retained austenite ( \\documentclass[12pt]{minimal}\n\t\t\t\t\\usepackage{amsmath}\n\t\t\t\t\\usepackage{wasysym}\n\t\t\t\t\\usepackage{amsfonts}\n\t\t\t\t\\usepackage{amssymb}\n\t\t\t\t\\usepackage{amsbsy}\n\t\t\t\t\\usepackage{mathrsfs}\n\t\t\t\t\\usepackage{upgreek}\n\t\t\t\t\\setlength{\\oddsidemargin}{-69pt}\n\t\t\t\t\\begin{document}$$\\:{\\gamma\\:}_{R}$$\\end{document} ) were determined based on the collected data using the Rietveld refinement method implemented in HighScore Plus software. Additionally, the carbon concentrations in bainitic ferrite ( \\documentclass[12pt]{minimal}\n\t\t\t\t\\usepackage{amsmath}\n\t\t\t\t\\usepackage{wasysym}\n\t\t\t\t\\usepackage{amsfonts}\n\t\t\t\t\\usepackage{amssymb}\n\t\t\t\t\\usepackage{amsbsy}\n\t\t\t\t\\usepackage{mathrsfs}\n\t\t\t\t\\usepackage{upgreek}\n\t\t\t\t\\setlength{\\oddsidemargin}{-69pt}\n\t\t\t\t\\begin{document}$$\\:{C}_{{\\alpha\\:}_{b}}$$\\end{document} ) and retained austenite ( \\documentclass[12pt]{minimal}\n\t\t\t\t\\usepackage{amsmath}\n\t\t\t\t\\usepackage{wasysym}\n\t\t\t\t\\usepackage{amsfonts}\n\t\t\t\t\\usepackage{amssymb}\n\t\t\t\t\\usepackage{amsbsy}\n\t\t\t\t\\usepackage{mathrsfs}\n\t\t\t\t\\usepackage{upgreek}\n\t\t\t\t\\setlength{\\oddsidemargin}{-69pt}\n\t\t\t\t\\begin{document}$$\\:{C}_{{\\gamma\\:}_{R}}$$\\end{document} ), and the dislocation density of bainitic ferrite ( \\documentclass[12pt]{minimal}\n\t\t\t\t\\usepackage{amsmath}\n\t\t\t\t\\usepackage{wasysym}\n\t\t\t\t\\usepackage{amsfonts}\n\t\t\t\t\\usepackage{amssymb}\n\t\t\t\t\\usepackage{amsbsy}\n\t\t\t\t\\usepackage{mathrsfs}\n\t\t\t\t\\usepackage{upgreek}\n\t\t\t\t\\setlength{\\oddsidemargin}{-69pt}\n\t\t\t\t\\begin{document}$$\\:{\\rho\\:}_{{\\alpha\\:}_{b}}$$\\end{document} ) were calculated according to the procedures described in previous works by the author [ 2 ,  18 ].",
        "Further microstructural observations were performed using a FEI SEM XL30 scanning electron microscope equipped with an EDAX GEMINI 4000 energy-dispersive X-ray spectrometer. The samples were polished and etched in Nital (2% HNO₃ and 98% CH₃OH) at room temperature to reveal the transformed microstructures. Hardness measurements were carried out using the Vickers method (HV5) on a Zwick/ZHU 250 machine with a 49 N load applied for 15 s. Tensile tests after tempering at the selected temperatures were performed using a Shimadzu Autograph AG-X Plus testing machine operated at a strain rate of 10 − 3  s − 1 . Strain was measured using a TRViewX video extensometer system. The geometry of the tensile specimen, together with its dimensions, is presented in Fig.  1 .",
        "Fig. 1 The geometry and dimensions of the manufactured tensile specimens"
      ]
    },
    {
      "heading": "Results",
      "paragraphs": []
    },
    {
      "heading": "Initial microstructure",
      "paragraphs": [
        "Before tempering, the microstructure of the tested nanobainitic steel consists of bainitic ferrite and retained austenite with volume fractions of 56.9 ± 2.0% and 43.1 ± 1.2%, respectively. Detailed microstructural observations using advanced microscopy techniques revealed two morphologies of retained austenite: film-like and blocky. These correspond to higher and lower carbon concentrations, respectively. Regardless of morphology, the measured carbon content in the retained austenite and bainitic ferrite laths was 1.17 ± 0.09 wt% and 0.16 ± 0.02 wt%, respectively. Notably, a final isothermal heat treatment at 190°C for 30 min produced a nanobainitic microstructure without any observable carbide precipitation within the bainitic ferrite laths or at the ferrite/austenite interfaces. The material exhibited excellent mechanical properties under these processing conditions: an ultimate tensile strength (UTS) of 1862 ± 140 MPa, a yield strength (YS) of 1287 ± 90 MPa, a hardness of 586 ± 16 HV5, and a total elongation of 11.8 ± 0.7%. One primary factor contributing to these high mechanical properties is the high dislocation density within the bainitic ferrite laths, which was measured at 1.85 \\documentclass[12pt]{minimal}\n\t\t\t\t\\usepackage{amsmath}\n\t\t\t\t\\usepackage{wasysym}\n\t\t\t\t\\usepackage{amsfonts}\n\t\t\t\t\\usepackage{amssymb}\n\t\t\t\t\\usepackage{amsbsy}\n\t\t\t\t\\usepackage{mathrsfs}\n\t\t\t\t\\usepackage{upgreek}\n\t\t\t\t\\setlength{\\oddsidemargin}{-69pt}\n\t\t\t\t\\begin{document}$$\\:\\times\\:$$\\end{document} 10 15  m − 2 . A more detailed characterization of the microstructure and mechanical behavior of the tested steel subjected to the novel thermomechanical treatment is presented in our previous work [ 18 ]."
      ]
    },
    {
      "heading": "Effect of tempering on the dilatometry behavior",
      "paragraphs": [
        "To investigate the microstructural evolution of nanobainitic steel during continuous heating, dilatometric analysis was performed. This steel was produced via a novel thermomechanical treatment. First, the steel was heated from room temperature to 950°C (within the fully austenitic region) at a rate of 5 °C/min to monitor dilatometric effects. Figure  2 a and b show dilatometric curves and their first derivative, respectively. The dilatometric curve (Fig.  2 a) shows the relative change in length (RCL) versus temperature and displays two distinct negative dilatometric effects, indicated by red arrows. The first effect is attributed to the decomposition of the nanobainitic microstructure (nbm), and the second corresponds to the initial stages of cementite dissolution within austenite. The derivative of the dilatometric curve (DRCL vs. temperature), shown in Fig.  2 b, provides a more sensitive representation of these changes. Based on this derivative, three distinct stages can be identified over the temperature range of 150–950°C: (i) precipitation of epsilon (ε) iron transition carbides from bainitic ferrite laths and/or carbon redistribution from supersaturated bainitic ferrite to retained austenite (150–450°C); (ii) decomposition of retained austenite into ferrite and carbides (450–600°C); (iii) dissolution of carbide precipitates from the austenitic matrix (730–850°C), which corresponds to the  \\documentclass[12pt]{minimal}\n\t\t\t\t\\usepackage{amsmath}\n\t\t\t\t\\usepackage{wasysym}\n\t\t\t\t\\usepackage{amsfonts}\n\t\t\t\t\\usepackage{amssymb}\n\t\t\t\t\\usepackage{amsbsy}\n\t\t\t\t\\usepackage{mathrsfs}\n\t\t\t\t\\usepackage{upgreek}\n\t\t\t\t\\setlength{\\oddsidemargin}{-69pt}\n\t\t\t\t\\begin{document}$$\\:\\left({A}_{C1s}-{A}_{C1f}\\right)$$\\end{document}  transformation range. Similar dilatometric behaviors have been reported in previous studies [ 26 ,  27 ]. To further investigate the transformation mechanisms associated with retained austenite decomposition, tempering experiments were conducted at various temperatures: 150°C, 210°C, 290°C, 360°C, 450°C, 500°C, and 600°C.",
        "Fig. 2 a  Relative change in length (RCL) and  b  first derivative of RCL (DRCL) during continuous heating of the tested steel up to the austenitization temperature; nbm denotes the nanobainitic microstructure",
        "Figure  3  shows the dilatometry curves illustrating the RCL as a function of tempering time during the heating and cooling of the tested steel within the tempering temperature range of 150–360°C. Positive dilatometric effects of 0.01% and 0.14% were observed at tempering temperatures of 150°C and 210°C, respectively, indicating the occurrence of bainitic transformation from retained austenite at these temperatures [ 28 ]. Notably, the amount of newly formed bainite is expected to increase with increasing tempering temperature. However, for the sample tempered at 290°C, the RCL remains nearly constant, as shown in Fig.  3 c. This suggests an absence of further transformation. In contrast, contraction of − 0.01% is observed at 360°C (Fig.  3 d), which can be attributed to the relaxation of compressive stresses induced during quenching or the precipitation of cementite from transition carbides. Figure  4  shows the RCL as a function of temperature within the tempering range of 450–600°C, as well as the RCL versus tempering time. Contraction is consistently observed within this temperature range. At 450°C, contraction reaches − 0.06% after 2 h of tempering and changes as the temperature increases. At 500°C and 600°C, the contraction values are − 0.09% and − 0.04%, respectively. Contraction ceases after approximately 3500 s and 200 s, respectively. This contraction is directly associated with the precipitation of cementite. The precipitation concurrently reduces the stability of both retained austenite and supersaturated bainitic ferrite, leading to their decomposition into a mixture of ferrite and cementite. This is evidenced by the subsequent positive change in RCL during tempering [ 26 ]. At 500°C, this decomposition begins after 3500 s and continues until the end of the tempering cycle. At 600°C, decomposition begins as early as 200 s and is complete by approximately 3200 s, as indicated by the plateau in the RCL curve. An inflection in the RCL versus temperature curve is observed during cooling in the 450–600°C tempering range (Fig.  4 a-c). This inflection is attributed to the martensitic transformation of retained austenite depleted of carbon due to cementite precipitation [ 25 ]. The martensite start temperatures (M S ) identified were 146°C, 240°C, and 320°C for tempering treatments at 450°C, 500°C, and 600°C, respectively. These results imply the existence of martensite in the final microstructure after tempering at these temperatures. Similar behavior during the tempering of nanobainitic microstructures was reported by Wang et al. [ 29 ] for high-carbon steel produced via conventional heat treatment at 210 °C for 72 h.",
        "Fig. 3 Relative change in length (RCL) as a function of tempering time for the tested nanobainitic steel tempered at:  a  150 °C,  b  210 °C,  c  290 °C, and  d  360 °C",
        "Fig. 4 Relative change in length (RCL) as a function of tempering time and temperature for the tested nanobainitic steel tempered at:  a  450 °C,  b  500 °C, and  c  600 °C"
      ]
    },
    {
      "heading": "Effect of tempering of the microstructure",
      "paragraphs": [
        "The evolution of the nanobainitic microstructure in the tested steel during tempering was analyzed. Synchrotron X-ray diffraction was used to perform a detailed phase analysis. For this, specimens were heated to temperatures ranging from 150 to 600°C for 2 h. Then, they were rapidly cooled to room temperature. Figure  5  shows the diffraction patterns of samples that were tempered at different temperatures. As the tempering temperature increases, the intensity of the Fe-γ peaks corresponding to retained austenite ( \\documentclass[12pt]{minimal}\n\t\t\t\t\\usepackage{amsmath}\n\t\t\t\t\\usepackage{wasysym}\n\t\t\t\t\\usepackage{amsfonts}\n\t\t\t\t\\usepackage{amssymb}\n\t\t\t\t\\usepackage{amsbsy}\n\t\t\t\t\\usepackage{mathrsfs}\n\t\t\t\t\\usepackage{upgreek}\n\t\t\t\t\\setlength{\\oddsidemargin}{-69pt}\n\t\t\t\t\\begin{document}$$\\:{\\gamma\\:}_{R}$$\\end{document} ) gradually decreases while the intensity of the Fe-α peaks corresponding to bainitic ferrite  \\documentclass[12pt]{minimal}\n\t\t\t\t\\usepackage{amsmath}\n\t\t\t\t\\usepackage{wasysym}\n\t\t\t\t\\usepackage{amsfonts}\n\t\t\t\t\\usepackage{amssymb}\n\t\t\t\t\\usepackage{amsbsy}\n\t\t\t\t\\usepackage{mathrsfs}\n\t\t\t\t\\usepackage{upgreek}\n\t\t\t\t\\setlength{\\oddsidemargin}{-69pt}\n\t\t\t\t\\begin{document}$$\\:\\left({\\alpha\\:}_{b}\\right)$$\\end{document}  increases (Fig.  5 a). This trend indicates an increase in the volume fraction of retained austenite and a concurrent decrease in bainitic ferrite as the tempering temperature increases. Notably, new diffraction peaks appear in the 2θ range of 3.25–4.75° (Fig.  5 b), reflecting significant microstructural changes. First, a peak corresponding to the  \\documentclass[12pt]{minimal}\n\t\t\t\t\\usepackage{amsmath}\n\t\t\t\t\\usepackage{wasysym}\n\t\t\t\t\\usepackage{amsfonts}\n\t\t\t\t\\usepackage{amssymb}\n\t\t\t\t\\usepackage{amsbsy}\n\t\t\t\t\\usepackage{mathrsfs}\n\t\t\t\t\\usepackage{upgreek}\n\t\t\t\t\\setlength{\\oddsidemargin}{-69pt}\n\t\t\t\t\\begin{document}$$\\:{\\left(002\\right)}_{\\epsilon\\:}$$\\end{document} , attributed to ε iron transition carbides and located near the  \\documentclass[12pt]{minimal}\n\t\t\t\t\\usepackage{amsmath}\n\t\t\t\t\\usepackage{wasysym}\n\t\t\t\t\\usepackage{amsfonts}\n\t\t\t\t\\usepackage{amssymb}\n\t\t\t\t\\usepackage{amsbsy}\n\t\t\t\t\\usepackage{mathrsfs}\n\t\t\t\t\\usepackage{upgreek}\n\t\t\t\t\\setlength{\\oddsidemargin}{-69pt}\n\t\t\t\t\\begin{document}$$\\:{\\left(111\\right)}_{Fe-\\gamma\\:}$$\\end{document}  [ 30 ], is observed at 150°C. Its intensity increases up to 500°C and then disappears at 600°C. At 450°C, additional peaks corresponding to cementite  \\documentclass[12pt]{minimal}\n\t\t\t\t\\usepackage{amsmath}\n\t\t\t\t\\usepackage{wasysym}\n\t\t\t\t\\usepackage{amsfonts}\n\t\t\t\t\\usepackage{amssymb}\n\t\t\t\t\\usepackage{amsbsy}\n\t\t\t\t\\usepackage{mathrsfs}\n\t\t\t\t\\usepackage{upgreek}\n\t\t\t\t\\setlength{\\oddsidemargin}{-69pt}\n\t\t\t\t\\begin{document}$$\\:{\\left(121\\right)}_{\\theta\\:}$$\\end{document} ,  \\documentclass[12pt]{minimal}\n\t\t\t\t\\usepackage{amsmath}\n\t\t\t\t\\usepackage{wasysym}\n\t\t\t\t\\usepackage{amsfonts}\n\t\t\t\t\\usepackage{amssymb}\n\t\t\t\t\\usepackage{amsbsy}\n\t\t\t\t\\usepackage{mathrsfs}\n\t\t\t\t\\usepackage{upgreek}\n\t\t\t\t\\setlength{\\oddsidemargin}{-69pt}\n\t\t\t\t\\begin{document}$$\\:{\\left(002\\right)}_{\\theta\\:}$$\\end{document} , and  \\documentclass[12pt]{minimal}\n\t\t\t\t\\usepackage{amsmath}\n\t\t\t\t\\usepackage{wasysym}\n\t\t\t\t\\usepackage{amsfonts}\n\t\t\t\t\\usepackage{amssymb}\n\t\t\t\t\\usepackage{amsbsy}\n\t\t\t\t\\usepackage{mathrsfs}\n\t\t\t\t\\usepackage{upgreek}\n\t\t\t\t\\setlength{\\oddsidemargin}{-69pt}\n\t\t\t\t\\begin{document}$$\\:{\\left(201\\right)}_{\\theta\\:}$$\\end{document} , emerge and increase in intensity with further increases in the tempering temperature. Comparing the  \\documentclass[12pt]{minimal}\n\t\t\t\t\\usepackage{amsmath}\n\t\t\t\t\\usepackage{wasysym}\n\t\t\t\t\\usepackage{amsfonts}\n\t\t\t\t\\usepackage{amssymb}\n\t\t\t\t\\usepackage{amsbsy}\n\t\t\t\t\\usepackage{mathrsfs}\n\t\t\t\t\\usepackage{upgreek}\n\t\t\t\t\\setlength{\\oddsidemargin}{-69pt}\n\t\t\t\t\\begin{document}$$\\:{\\left(002\\right)}_{\\epsilon\\:}$$\\end{document}  and cementite peaks provides direct evidence that ε-carbides transform into cementite above 450°C.",
        "Fig. 5 a  Synchrotron X-ray diffraction patterns and  b  enlarged view of the 2θ range from 3.25° to 4.75° for the tested steel tempered at various temperatures",
        "To evaluate changes in the volume fraction and carbon concentration of bainitic ferrite and retained austenite during tempering, quantification analysis was performed using HighScore Plus Software. The results are presented in Fig.  6 a and b, showing the evolution of phase fractions and carbon content as functions of tempering temperature. As illustrated in Fig.  6 a, the volume fraction of retained austenite ( \\documentclass[12pt]{minimal}\n\t\t\t\t\\usepackage{amsmath}\n\t\t\t\t\\usepackage{wasysym}\n\t\t\t\t\\usepackage{amsfonts}\n\t\t\t\t\\usepackage{amssymb}\n\t\t\t\t\\usepackage{amsbsy}\n\t\t\t\t\\usepackage{mathrsfs}\n\t\t\t\t\\usepackage{upgreek}\n\t\t\t\t\\setlength{\\oddsidemargin}{-69pt}\n\t\t\t\t\\begin{document}$$\\:{V}_{{\\gamma\\:}_{R}}$$\\end{document} ) decreases, while the volume fraction of bainitic ferrite ( \\documentclass[12pt]{minimal}\n\t\t\t\t\\usepackage{amsmath}\n\t\t\t\t\\usepackage{wasysym}\n\t\t\t\t\\usepackage{amsfonts}\n\t\t\t\t\\usepackage{amssymb}\n\t\t\t\t\\usepackage{amsbsy}\n\t\t\t\t\\usepackage{mathrsfs}\n\t\t\t\t\\usepackage{upgreek}\n\t\t\t\t\\setlength{\\oddsidemargin}{-69pt}\n\t\t\t\t\\begin{document}$$\\:{V}_{{\\alpha\\:}_{b}}$$\\end{document} ) increases with increasing tempering temperature, compared to the as-quenched (untempered) condition. In the range of 150–360 °C, both  \\documentclass[12pt]{minimal}\n\t\t\t\t\\usepackage{amsmath}\n\t\t\t\t\\usepackage{wasysym}\n\t\t\t\t\\usepackage{amsfonts}\n\t\t\t\t\\usepackage{amssymb}\n\t\t\t\t\\usepackage{amsbsy}\n\t\t\t\t\\usepackage{mathrsfs}\n\t\t\t\t\\usepackage{upgreek}\n\t\t\t\t\\setlength{\\oddsidemargin}{-69pt}\n\t\t\t\t\\begin{document}$$\\:{V}_{{\\gamma\\:}_{R}}$$\\end{document}  and  \\documentclass[12pt]{minimal}\n\t\t\t\t\\usepackage{amsmath}\n\t\t\t\t\\usepackage{wasysym}\n\t\t\t\t\\usepackage{amsfonts}\n\t\t\t\t\\usepackage{amssymb}\n\t\t\t\t\\usepackage{amsbsy}\n\t\t\t\t\\usepackage{mathrsfs}\n\t\t\t\t\\usepackage{upgreek}\n\t\t\t\t\\setlength{\\oddsidemargin}{-69pt}\n\t\t\t\t\\begin{document}$$\\:{V}_{{\\alpha\\:}_{b}}$$\\end{document}  remain nearly constant. However, at 450°C,  \\documentclass[12pt]{minimal}\n\t\t\t\t\\usepackage{amsmath}\n\t\t\t\t\\usepackage{wasysym}\n\t\t\t\t\\usepackage{amsfonts}\n\t\t\t\t\\usepackage{amssymb}\n\t\t\t\t\\usepackage{amsbsy}\n\t\t\t\t\\usepackage{mathrsfs}\n\t\t\t\t\\usepackage{upgreek}\n\t\t\t\t\\setlength{\\oddsidemargin}{-69pt}\n\t\t\t\t\\begin{document}$$\\:{V}_{{\\gamma\\:}_{R}}$$\\end{document}  slightly decreases to 36.2%. A significant reduction is observed at higher tempering temperatures:  \\documentclass[12pt]{minimal}\n\t\t\t\t\\usepackage{amsmath}\n\t\t\t\t\\usepackage{wasysym}\n\t\t\t\t\\usepackage{amsfonts}\n\t\t\t\t\\usepackage{amssymb}\n\t\t\t\t\\usepackage{amsbsy}\n\t\t\t\t\\usepackage{mathrsfs}\n\t\t\t\t\\usepackage{upgreek}\n\t\t\t\t\\setlength{\\oddsidemargin}{-69pt}\n\t\t\t\t\\begin{document}$$\\:{V}_{{\\gamma\\:}_{R}}$$\\end{document}  drops to 23.7% at 500°C and further to 3.2% at 600°C. This trend is mirrored inversely by bainitic ferrite.  \\documentclass[12pt]{minimal}\n\t\t\t\t\\usepackage{amsmath}\n\t\t\t\t\\usepackage{wasysym}\n\t\t\t\t\\usepackage{amsfonts}\n\t\t\t\t\\usepackage{amssymb}\n\t\t\t\t\\usepackage{amsbsy}\n\t\t\t\t\\usepackage{mathrsfs}\n\t\t\t\t\\usepackage{upgreek}\n\t\t\t\t\\setlength{\\oddsidemargin}{-69pt}\n\t\t\t\t\\begin{document}$$\\:{V}_{{\\alpha\\:}_{b}}$$\\end{document}  slightly increases to 60.5% at 450°C, then rises markedly to 71.6% at 500°C and 94.1% at 600°C. The carbon content in retained austenite ( \\documentclass[12pt]{minimal}\n\t\t\t\t\\usepackage{amsmath}\n\t\t\t\t\\usepackage{wasysym}\n\t\t\t\t\\usepackage{amsfonts}\n\t\t\t\t\\usepackage{amssymb}\n\t\t\t\t\\usepackage{amsbsy}\n\t\t\t\t\\usepackage{mathrsfs}\n\t\t\t\t\\usepackage{upgreek}\n\t\t\t\t\\setlength{\\oddsidemargin}{-69pt}\n\t\t\t\t\\begin{document}$$\\:{C}_{{\\gamma\\:}_{R}}$$\\end{document} ) also changes with tempering temperature (Fig.  6 b). Between 150 °C and 360°C,  \\documentclass[12pt]{minimal}\n\t\t\t\t\\usepackage{amsmath}\n\t\t\t\t\\usepackage{wasysym}\n\t\t\t\t\\usepackage{amsfonts}\n\t\t\t\t\\usepackage{amssymb}\n\t\t\t\t\\usepackage{amsbsy}\n\t\t\t\t\\usepackage{mathrsfs}\n\t\t\t\t\\usepackage{upgreek}\n\t\t\t\t\\setlength{\\oddsidemargin}{-69pt}\n\t\t\t\t\\begin{document}$$\\:{C}_{{\\gamma\\:}_{R}}$$\\end{document}  increases compared to the untempered steel, with a maximum value of 1.40 wt% measured at 290°C and 360°C. At 450°C,  \\documentclass[12pt]{minimal}\n\t\t\t\t\\usepackage{amsmath}\n\t\t\t\t\\usepackage{wasysym}\n\t\t\t\t\\usepackage{amsfonts}\n\t\t\t\t\\usepackage{amssymb}\n\t\t\t\t\\usepackage{amsbsy}\n\t\t\t\t\\usepackage{mathrsfs}\n\t\t\t\t\\usepackage{upgreek}\n\t\t\t\t\\setlength{\\oddsidemargin}{-69pt}\n\t\t\t\t\\begin{document}$$\\:{C}_{{\\gamma\\:}_{R}}$$\\end{document}  slightly decreases to 1.35 wt%, still above the initial value. However, at 500°C, a marked decrease is observed, with  \\documentclass[12pt]{minimal}\n\t\t\t\t\\usepackage{amsmath}\n\t\t\t\t\\usepackage{wasysym}\n\t\t\t\t\\usepackage{amsfonts}\n\t\t\t\t\\usepackage{amssymb}\n\t\t\t\t\\usepackage{amsbsy}\n\t\t\t\t\\usepackage{mathrsfs}\n\t\t\t\t\\usepackage{upgreek}\n\t\t\t\t\\setlength{\\oddsidemargin}{-69pt}\n\t\t\t\t\\begin{document}$$\\:{C}_{{\\gamma\\:}_{R}}$$\\end{document}  dropping to 0.98 wt%. In the case of bainitic ferrite, tempering results in a continuous decrease in carbon content  \\documentclass[12pt]{minimal}\n\t\t\t\t\\usepackage{amsmath}\n\t\t\t\t\\usepackage{wasysym}\n\t\t\t\t\\usepackage{amsfonts}\n\t\t\t\t\\usepackage{amssymb}\n\t\t\t\t\\usepackage{amsbsy}\n\t\t\t\t\\usepackage{mathrsfs}\n\t\t\t\t\\usepackage{upgreek}\n\t\t\t\t\\setlength{\\oddsidemargin}{-69pt}\n\t\t\t\t\\begin{document}$$\\:{C}_{{\\alpha\\:}_{b}}$$\\end{document}  with increasing temperature. At 150°C,  \\documentclass[12pt]{minimal}\n\t\t\t\t\\usepackage{amsmath}\n\t\t\t\t\\usepackage{wasysym}\n\t\t\t\t\\usepackage{amsfonts}\n\t\t\t\t\\usepackage{amssymb}\n\t\t\t\t\\usepackage{amsbsy}\n\t\t\t\t\\usepackage{mathrsfs}\n\t\t\t\t\\usepackage{upgreek}\n\t\t\t\t\\setlength{\\oddsidemargin}{-69pt}\n\t\t\t\t\\begin{document}$$\\:{C}_{{\\alpha\\:}_{b}}$$\\end{document}  is reduced to 0.12 wt% and remains nearly unchanged up to 360°C. A slight decrease to 0.11 wt% is observed at 450°C, followed by a pronounced drop to 0.05 wt% and 0.03 wt% at 500°C and 600°C, respectively, which correspond to the equilibrium carbon concentration of ferrite (0.03 wt%) [ 31 ]. The observed changes based on the X-ray diffraction analysis during tempering are associated with thermally activated transformations, including bainitic and martensitic transformations, carbide precipitation, and the decomposition of retained austenite. These processes collectively reduce the volume fraction and carbon content of retained austenite while affecting the carbon distribution in bainitic ferrite [ 31 ].",
        "Fig. 6 Variation in ( a ) volume fraction and  b  carbon content in retained austenite and bainitic ferrite as a function of tempering temperature",
        "Detailed microstructural observations of the tested steel were conducted after tempering at temperatures ranging from 150°C to 600°C. Only representative microstructures are presented in Fig.  7 . Microstructures observed after tempering at temperatures between 150°C and 360°C are characterized by blocky retained austenite ( \\documentclass[12pt]{minimal}\n\t\t\t\t\\usepackage{amsmath}\n\t\t\t\t\\usepackage{wasysym}\n\t\t\t\t\\usepackage{amsfonts}\n\t\t\t\t\\usepackage{amssymb}\n\t\t\t\t\\usepackage{amsbsy}\n\t\t\t\t\\usepackage{mathrsfs}\n\t\t\t\t\\usepackage{upgreek}\n\t\t\t\t\\setlength{\\oddsidemargin}{-69pt}\n\t\t\t\t\\begin{document}$$\\:{\\gamma\\:}_{R}$$\\end{document} ) and bainitic sheaves  \\documentclass[12pt]{minimal}\n\t\t\t\t\\usepackage{amsmath}\n\t\t\t\t\\usepackage{wasysym}\n\t\t\t\t\\usepackage{amsfonts}\n\t\t\t\t\\usepackage{amssymb}\n\t\t\t\t\\usepackage{amsbsy}\n\t\t\t\t\\usepackage{mathrsfs}\n\t\t\t\t\\usepackage{upgreek}\n\t\t\t\t\\setlength{\\oddsidemargin}{-69pt}\n\t\t\t\t\\begin{document}$$\\:\\left(sv\\right)$$\\end{document} , which are composed of bainitic ferrite laths and thin films of retained austenite [ 32 ,  33 – 34 ]. These features are consistent with the initial microstructure of the steel prior to tempering, as previously reported [ 18 ]. Within this temperature range, an increase in the fraction of newly formed bainitic sheaves and a simultaneous decrease in the volume fraction of retained austenite, particularly blocky, were observed with increasing tempering temperature. No significant carbide precipitation was detected in the microstructure at this stage. However, synchrotron X-ray diffraction analysis confirmed the precipitation of ε-carbides (Fig.  5 b). At 450°C, cementite (θ) was identified based on the XRD results as a result of the transformation of ε-carbides along bainitic ferrite/retained austenite interfaces; however, this effect was not observed in the microstructural images. At 500°C, retained austenite and bainitic sheaves were present, along with fresh ferrite (α), which were products of retained austenite decomposition. More detailed examination of microstructures tempered at 450°C, 500°C, and 600°C revealed newly formed martensite within blocky regions, likely resulting from retained austenite transformation during cooling. Complete decomposition of the initial nanobainitic microstructure was observed after tempering at 600°C. In this condition, the microstructure consists predominantly of a mixture of α and θ along with a small amount of martensite.",
        "Fig. 7 Set of SEM micrographs after tempering for 2 h at 150°C, 210°C, 290°C, 360°C, 450°C, 500°C, and 600°C"
      ]
    },
    {
      "heading": "Effect of tempering of the mechanical properties",
      "paragraphs": [
        "Tempering nanostructured bainitic steel substantially alters its mechanical behavior, which is directly associated with underlying microstructural transformations. As illustrated in Fig.  8 a and b, tempering affects the material’s stress–strain response and hardness. The mechanical response at 500°C is characterized by a rapid loss of ductility and a sudden fracture shortly beyond the yield point, indicating that the material is unable to sustain significant plastic deformation under these conditions. Conversely, samples tempered within the 150–450°C and 600°C ranges exhibited ductile fracture behavior characterized by plastic flow beyond the ultimate tensile strength (UTS). In terms of hardness, tempering generally resulted in a reduction compared to the as-transformed condition. Within the 150–450°C range, hardness remained relatively stable, fluctuating slightly around 560 HV5 (e.g., 556 HV5 at 150°C and 558 HV5 at 450°C). Tempering at 500°C led to an increase in hardness to 579 HV5, which can be attributed to the formation of fresh martensite resulting from the transformation of retained austenite during cooling [ 35 ]. A sharp decline in hardness was observed at 600°C, dropping to 472 HV5. This reduction is linked to the complete decomposition of the nanobainitic microstructure, which leads to the formation of a softer phase mixture.",
        "Fig. 8 a  Representative stress–strain curves and  b  variation of hardness values for the nanostructured bainitic tested steel after tempering at various temperatures",
