Repository: shewall/steel_llm

## Steel CPP Literature Mining Pipeline

The idea of this project is to pull composition, processing and property (CPP) data out of steel research papers, using a large language model to help read the papers, and then use that data to train regression models that predict tensile strength, yield strength and elongation from the steel composition.

## How the pipeline works

The papers go through a few stages before they turn into a usable dataset:

1. **Collecting papers** — papers are found through CrossRef, and full text is downloaded from Elsevier and Springer.
2.

File: data/processed/springer_10-1038_s44296-026-00119-6.json (part 1 of 5)
{
  "doi": "10.1038/s44296-026-00119-6",
  "title": "Non-conventional slags as sustainable alternatives in concrete: a comprehensive review",
  "abstract": "Abstract Non-conventional slag (NCS), including copper, lead, lithium, nickel, phosphorus, and zinc slags are under-utilised industrial by-products with potential in sustainable construction. This review evaluates their use as partial replacements for cement and aggregates, focusing on performance and mechanisms. NCS behaviour varies with composition and activation, with some enhancing strength and durability. Most importantly, NCS supports waste valorisation, reduced material consumption, and more sustainable concrete development.",
  "journal": "npj Materials Sustainability",
  "year": "2026",
  "sections": [
    {
      "heading": "Introduction",
      "paragraphs": [
        "The construction industry is one of the largest consumers of natural resources, accounting for nearly 40% of global energy consumption and 50% of greenhouse gas emissions 1 , 2 . This vast environmental footprint emphasises the need for sustainable alternatives to traditional construction materials. The United Nations’ 2030 Agenda for Sustainable Development set forth 17 sustainable development goals (SDGs), six of which are directly relevant to the construction industry: SDG 6 (clean water and sanitation), SDG 7 (affordable and clean energy), SDG 9 (industry, innovation and infrastructure), SDG 11 (sustainable cities and communities), SDG 12 (responsible consumption and production), and SDG 13 (climate action) 3 . Reducing the environmental impact of cement and concrete production through the utilisation of industrial by-products has therefore become an important strategy for achieving these sustainability objectives.",
        "Among the various industrial by-products, ground granulated blast furnace slag (GGBS) and steel slag (SS) have been widely used as supplementary cementitious materials or aggregate substitutes in cement-based materials 4 ,  5 ,  6 – 7 . GGBS is well known for improving concrete durability and long-term strength 8 , while SS has found widespread use in road construction due to its mechanical strength and abrasion resistance construction 9 . However, the long-term availability of GGBS is expected to decline in some regions due to the gradual reduction in blast furnace ironmaking and the growing demand for alternative supplementary cementitious materials (SCMs) 10 . At the same time, the utilisation of SS in cementitious systems remains limited by factors such as volumetric instability, free CaO or MgO content, and variability in chemical composition. Consequently, increasing attention has been directed toward identifying alternative industrial by-products that can complement or partially replace conventional slags. One promising solution lies in non-conventional slag (NCS), which are produced as by-products from various industrial processes, including copper smelting, nickel refining, lead processing, phosphorus production, and lithium production. These slags are not widely utilised in construction and is not yet included in established material specifications for building materials, despite being generated in substantial quantities, and often result in environmental issues related to landfilling and waste management.",
        "Despite their potential as alternative resources in cement-based materials, the practical utilisation of many NCS remains limited. Several barriers contribute to this situation. The chemical composition and mineralogical structure of NCS can vary significantly depending on ore sources and processing conditions, leading to uncertainty in their performance in cementitious systems. In addition, some NCS contain high MgO contents, phosphate compounds, or trace heavy metals, which may affect hydration behaviour, durability, or environmental safety. Furthermore, many NCS exhibit lower intrinsic reactivity than conventional SCMs, often requiring additional pre-treatment processes such as grinding or activation to achieve adequate performance. The absence of standardised guidelines further limits their widespread adoption in construction practice. Numerous experimental studies have investigated individual types of NCS and demonstrated their potential use as cementitious materials, fillers, or aggregate replacements in cement-based systems 11 ,  12 ,  13 ,  14 – 15 . Correspondingly, several review papers have been published focusing on specific slag types or particular metallurgical by-products. However, these studies are typically limited to single-material systems or narrow categories of industrial slags, making it difficult to obtain a comprehensive understanding of how different NCS compare in terms of their characteristics, reactivity, and engineering performance 13 , 15 ,  16 ,  17 – 18 . As research progresses and these materials prove their effectiveness, there is potential for NCS to be integrated into future material specifications and guidelines for more resource-efficient and sustainable construction practices."
      ]
    },
    {
      "heading": "Overview, scope of work, and methodology",
      "paragraphs": [
        "This review critically evaluates the potential use of NCS, particularly non-ferrous slag (NFS) that includes copper slag (CS), lead slag (LDS), lithium slag (LTS), nickel slag (NS), phosphorus slag (PS), and zinc slag (ZS), as substitutes for cement and aggregates (both fine and coarse) in cement mortar and concrete. The study focuses on research published over the past two decades, reflecting the increasing interest in valorising industrial by-products for sustainable construction.",
        "The review first discusses the generation and production processes of various NCS types, followed by a comparative assessment of their physical, chemical, and mineralogical properties. Particular emphasis is placed on understanding how these characteristics influence the mechanical performance and microstructural behaviour of cement-based materials when NCS are incorporated as SCMs or as replacements for natural aggregates.",
        "In addition, the review examines different activation approaches, including mechanical, chemical, and thermal activation, which have been proposed to enhance the reactivity and performance of NCS in cementitious systems. The scope of this study is limited to the utilisation of NCS in conventional cement-based materials, including cement mortar and concrete. Applications of NCS in alkali-activated materials or geopolymer systems are excluded, as these systems involve fundamentally different binder chemistries and reaction mechanisms that fall beyond the scope of this review. By synthesising findings from a large body of published research, this review provides a comprehensive understanding of the current state of NCS research and its implications for sustainable construction practices. The findings of this study contribute to the broader field of sustainable concrete production, highlighting the critical role that under-utilised materials like NCS can play in reducing the construction industry’s environmental impact and supporting global sustainability goals.",
        "To provide an overview of the distribution of existing research, the studies included in this review were further categorised according to the types of cement-based materials investigated. The resulting distribution is illustrated in Fig.  1 , which presents a heatmap summarising the number of studies on the utilisation of NCS across cement mortar and different concrete types. These include mortar (M), conventional concrete (CC), self-compacting concrete (SCC), high-strength/performance concrete (HSC), recycled coarse aggregate concrete (RCAC), reinforced concrete (RC), steel fibre-reinforced concrete (SFC), pervious concrete (PC), and lightweight recycled aggregate concrete (LRAC). The heatmap provides a visual representation of research trends and highlights areas where NCS applications have been more extensively studied, as well as areas that remain relatively underexplored. Fig. 1 Heatmap of NCS in cement mortar and concrete materials. Heatmap illustrating the distribution of different NCS types in cement mortar and concrete systems. The colour gradient represents the frequency of reported studies, with darker shades indicating a higher number of reported studies and lighter shades indicating fewer studies. Red-coloured categories represent cement replacement applications, while blue-coloured categories represent aggregate replacement applications. Categories along the horizontal and vertical axes correspond to different concrete types and NCS types, respectively. The numerical values within the heatmap indicate the number of studies reported for each category. Source: Authors."
      ]
    },
    {
      "heading": "Generation and production of NCS",
      "paragraphs": [
        "Table  1  summarises the generation routes of these NCS, while Fig.  2  illustrates the typical metallurgical processes involved in their formation. The extraction of non-ferrous metals generally involves several stages, including beneficiation, roasting, smelting, converting, and refining, depending on the metal type and ore composition. During smelting, ores are processed with fluxing agents to separate molten metal from impurities, generating slag typically at temperatures around 1200 °C. Smelting may involve reduction smelting using carbon-based reductants or matte smelting of sulphide ores, followed by converting and refining to purify the metal. Although the specific processes may vary, most NFS are generated through similar pyrometallurgical routes unless otherwise specified in Table  1 . In addition, certain ores such as lead-zinc and copper-nickel commonly occur together, resulting in mixed slag by-products 19 , 20 . Despite the presence of various industrial terms such as imperial smelting furnace slag, ferronickel slag, copper converter slag, these materials are collectively referred to in this review as LDS, ZS, NS, and CS for clarity. Fig. 2 Schematic representation of the generation pathways of NCS. Illustration showing the generation processes of various NCS from different industrial activities, including metal extraction, refining, and processing operations. The schematic outlines the flow from raw material input through high-temperature processing stages to the formation of slag by-products, highlighting key transformation steps and outputs. Arrows indicate process pathways, while labelled stages represent major industrial sources contributing to NCS generation. The figure provides an overview of how different types of NCS are produced across multiple sectors. Source: Authors. Table 1 Generation of NCS Ref. Type of NCS Stage Generation Generated tonnage 182 , 183 CS Primary copper • By-product of the copper production industry by either dry or wet pyrometallurgical method and accounts for approximately 80% of the primary CS •During the smelting process of copper ore, sulphur and iron are added to form copper-iron sulphide matte and the primary CS. 1 tonne of copper can generate 2.2 to 3 tonnes of CS 16 . Secondary copper • By-product of the copper recycling plant. •During the recycling process, fluxing agents (lime and alumina) are added to improve the reduction efficiency of the metal, resulting in a higher grade of CS. 91 , 96 LDS Primary lead • By-product of the lead extraction industry. •The smelting of lead sulphide ore for the lead extraction process produces the primary LDS. 1 tonne of lead can generate 7 tonnes of primary LDS 11 . 1 tonne of recycled lead can generate 100 to 350 kg of secondary LDS 184 . Secondary lead • By-product of the transformation of waste batteries into metallic lead. •Waste lead-acid batteries account for more than 85% of the total secondary lead. During the transformation, fluxing agent (calcium carbonate), reducing agent (coal char and iron scraps), lead sulphate and lead oxides are added in a rotary furnace. 151 , 185 , 186 LTS Smelting slag of acid process • By-product of the lithium carbonate industry. •Spodumene ore first undergoes calcination under a temperature of 1200 °C. Subsequently, the ore is processed by sulphuric acid method with steps such as roasting, leaching, washing and filtering. 1 tonne of lithium carbonate can generate more than 10 tonnes of LTS 187 . Smelting slag of alkali process • By-product of the lithium carbonate industry. •LTS generated via the alkali process results from the leaching, purification and separation of lithium hydroxide monohydrate produced by sintering of spodumene and limestone. 188 , 189 NS Primary and secondary nickel • By-product of the nickel production industry via a pyrometallurgical method similar to the primary CS. •It is also known as stainless SS, nickel-iron slag or ferronickel slag, depending on the ore smelting process. •Sulphide, nickel and laterite ore can be used to produce the primary nickel. The beneficiation of these ores is the first step to producing nickel concentrate. Subsequently, the NS is generated in the smelting and converting stages. Secondary NS is the by-product of the recycled scrap nickel industry. 1 tonne of nickel can generate approximately 6 to 16 tonnes of NS 190 . 13 PS Primary phosphorus • By-product of the yellow phosphorus industry. •Molten slag is formed after being smelted in an electric arc furnace, which consists of phosphate ore, reducing agent (coke) and fluxing agent (silica) under a temperature of 1500 °C. Granulated PS is formed after quenching by water. 1 tonne of yellow phosphorus can generate approximately 8 to 10 tonnes of PS 30 . 15 ZS Primary zinc • By-product of the zinc production industry via ISP. •ISP is capable of generating both ZS and LDS, also known as imperial smelting furnace slag. 1 tonne of zinc can generate 960 kg of ZS 15 .",
        "The quantity of slag generated varies significantly depending on the ore grade and extraction process. Non-ferrous metal production can generate 2–16 tonnes of slag per tonne of metal. Accurate global production data for NCS remain limited due to inconsistent reporting and the lack of standardised classification systems. Nevertheless, available literature suggests that global NCS production exceeds 100 Mt annually, with CS representing the largest share, followed by LDS and ZS (see Fig.  3 ). The disposal of certain slags, particularly lead-zinc slags, remains a major environmental concern, with significant quantities reported in landfills in India 21 , the UK 22 , China 23 , and Iran 24 . However, reliable global production data for LTS, NS, and PS are still limited. Regional reports indicate that China dominates LTS and NS production, with approximately 1.2 Mt and 4 Mt produced in 2021 and 2018, respectively, while PS production in 2022 reached 0.8 Mt in India, 3 Mt in the United States, and 8 Mt in China. Han et al 25 . reported over 100 Mt of NS accumulating in China, posing environmental and land use issues. Fig. 3 Global distribution and estimated production of NCS. World map illustrating the estimated global production and regional distribution of major NCS, including CS, LDS, LTS, NS, PS, and ZS. Different regions are highlighted to indicate geographical sources, with annotated values representing production quantities (in Mt) and corresponding years based on reported data. This figure highlights the significant contribution of Asia and the Americas to global NCS generation, with notable production from China, India, and the United States. Data compiled and adapted from CS: Refs.  29 , 65 , 66 .; LDS: Refs.  11 , 225 , 226 , LTS: Refs.  151 , 185 , 227 ; NS: Refs.  190 ; PS: Ref.  13 ; and ZS: Refs.  21 , 22 , 228 ."
      ]
    },
    {
      "heading": "Physical, chemical, and mineralogical properties",
      "paragraphs": [
        "The cooling method and cooling rate of slag significantly influence slag properties and affecting its potential applications like cement or aggregate replacement. Different cooling methods include slow air cooling (air-cooled), controlled water cooling (expanded or foamed), rapid air cooling (pelletized), and high-pressure water cooling (granulated). Air-cooled slag is dense in nature and suitable for use as aggregate. Pelletized and expanded slag are used as lightweight aggregates due to their low density. Granulated slag often exhibits cementitious properties, making it suitable for SCM 26 , 27 . These properties can directly impact the concrete performance, strength, and durability. Physical properties of NCS aggregate from over 22 studies are summarised in Table  2 , while Fig.  4  illustrates their appearance and morphology. LTS and PS aggregate data are relatively scarce, thus highlighting their suitability and higher utilisation for cement replacement in construction materials. Desirable properties like low water absorption, low crushing and impact values, and low LA abrasion values indicate stronger, more durable aggregates with fewer pores 26 , 28 . However, specific requirements may vary based on concrete use and local construction standards. Chemical and mineralogical properties of slag are often bonded together and are crucial for understanding its nature and reaction when used as construction materials. This involves examining major, minor, trace elements, loss on ignition, carbon and sulphur components and stable isotopes. Studies typically use X-ray fluorescence, inductively coupled plasma-mass spectroscopy, inductively coupled plasma-atomic absorption spectroscopy, and mineral analysis with X-ray diffraction (XRD) for chemical and mineral analysis 29 . However, characterising slag’s composition is challenging due to its diverse generation processes and variation in sample preparation for laboratory tests, leading to varying chemical and mineral compositions reported by researchers. Fig. 4 Appearance and morphology of NCS. Macroscopic appearance and microstructure of various NCS are presented. ( a ) LDS, ( b ) LTS, ( c ) NS, ( d ) PS, ( e ) ZS, and ( f ) CS. Source: adapted from Refs.  15 , 63 , 76 , 91 , 140 , 229 ,  230 – 231 . with permission. Table 2 Physical properties of NCS aggregate. Source: adapted from Refs: Shown in Table Properties CS LDS LTS NS PS ZS Colour Black or brown Dark brown, grey, silver-grey or dark green Grey, white or yellowish-white Grey, dark or green Dark grey, grey or greyish-white Grey or silver-grey Specific gravity 2.80–3.80 2.65– 3.79 2.45– 2.48 1.60–3.11 2.71–2.95 2.21–3.88 Bulk density (kg/m 3 ) 3160–3970 2840– 3410 n/d* 3030–3280 1220– 1290 3600–3900 Water absorption (%) 0.15–0.55 0.60– 3.15 n/d 0.60–1.70 n/d 0.20–0.45 Crushing value (%) 10–20 13.10 n/d 3.50–4.60 n/d n/d Impact value (%) 8.20–16.00 25.01 n/d n/d n/d n/d Los Angeles abrasion (%) 24.10 6.40 n/d 13.30–22.00 n/d n/d References 16 , 29 , 39 , 64 , 182 191 , 192 150 , 193 78 , 85 , 183 , 194 ,  195 – 196 197 ,  198 ,  199 – 200 22 , 201 , 202 * n/d  no data.",
        "Table  3  summarises the average chemical composition of NCS based on 142 studies. Ferrous slag primarily contains CaO and SiO 2  due to the CaO–SiO 2 –Al 2 O 3 –FeO flux used in its generation process to eliminate impurities. In contrast, NFS is mainly composed of SiO 2 , Fe 2 O 3  with lower Al 2 O 3  and CaO concentration, except for LTS and PS. LTS, from spodumene and lithium ore, carries aluminium impurities, while PS, from phosphate ore, is rich in compounds like calcite 17 . Both LTS and PS also contain significant amounts of Al 2 O 3  and SiO 2  from the fluxing agents 30 ,  31 – 32 . Hydraulic behaviour and reactivity indicate cementitious properties for NCS. Higher hydraulic index (HI) values refers to the ability of slag to hydrate and form strong bonds with water molecules, exhibiting faster setting time 33 , as shown by Gopalakrishnan and Nithiyanantham 34 , who revealed significant reductions in setting time with the incorporation of 10% CS compared to cement. Reactivity is determined by assessing if the slag can hydrate and react chemically in the presence of water. Higher reactivity index (RI) values reflect heat generation and faster hydration 35 . Figure  5  depicts the CaO–Al 2 O 3 –SiO 2  ternary diagram of NCS, along with the HI and RI values replicated from Table  3 . NFS contains specific trace oxides derived from their respective base metal production, such as CuO, PbO, Li 2 O, NiO, P 2 O 5  and ZnO, potentially affecting concrete properties due to element leaching. It is important to note that while HI and RI provide a general indication of chemical potential, they do not fully capture reactivity when these oxides are bound within stable crystalline phases. Therefore, the inclusion of amorphous content in Fig. 5 Chemical composition and reactivity indices of NCS. a  CaO–Al 2 O 3 –SiO 2  ternary diagram illustrating the compositional distribution of various NCS relative to GGBS, SS, and natural pozzolan. Distinct regions represent compositional domains, with data points indicating different slag types plotted according to their oxide proportions. Axes correspond to CaO, Al 2 O 3 , and SiO 2  contents, respectively.  b  HI and RI of NCS, presented using box-and-whisker plots. Red columns represent the HI, while blue columns represent the RI. Error bars indicate the distribution range of reported values, with central markers indicating median values. Source: adapted from Ref. listed in Table  3 ; GGBS, SS, and natural pozzolan adapted from Refs.  232 , 233 . with permission. Table 3 Average chemical composition of NCS (by mass). Source: compilation of 142 studies Oxides (%) CS LDS LTS NS PS ZS Primary Secondary Primary Secondary CaO 3.22 ± 2.44 5.20 ± 1.90 16.71 ± 12.31 9.42 ± 9.53 7.02 ± 3.73 7.22 ± 10.47 44.80 ± 4.86 14.88 ± 7.23 SiO 2 31.49 ± 5.38 26.57 ± 2.47 35.26 ± 8.70 8.86 ± 9.39 51.40 ± 8.79 45.33 ± 9.32 38.47 ± 3.17 21.90 ± 6.94 Al 2 O 3 3.89 ± 3.60 4.33 ± 1.40 10.29 ± 11.61 6.82 ± 8.29 21.39 ± 2.51 6.68 ± 5.20 4.49 ± 1.75 9.07 ± 3.07 Fe 2 O 3 51.82 ± 12.99 49.10 ± 3.12 16.05 ± 13.01 - 1.28 ± 0.64 8.82 ± 4.66 0.88 ± 0.71 32.67 ± 10.38 FeO - - 14.54 ± 15.72 39.14 ± 11.49 - 28.66 ± 18.89 - - MgO 1.15 ± 0.63 0.83 ± 0.35 3.92 ± 3.92 1.34 ± 1.12 0.60 ± 0.59 24.72 ± 8.30 2.60 ± 1.13 2.38 ± 1.93 SO 3 1.20 ± 1.18 0.37 ± 0.15 4.02 ± 5.65 10.26 ± 7.70 7.34 ± 3.92 0.76 ± 1.22 1.19 ± 0.69 2.02 ± 1.27 Na 2 O 0.58 ± 0.48 0.97 ± 0.96 1.52 ± 3.16 4.12 4.49 ± 4.89 0.14 ± 0.12 0.98 ± 1.59 1.49 ± 1.16 K 2 O 1.10 ± 0.58 0.35 ± 0.21 1.13 ± 1.75 0.48 2.00 ± 2.79 0.21 ± 0.17 0.86 ± 0.44 0.64 ± 0.23 Cr 2 O 3 - 1.17 ± 1.08 - - - 0.85 ± 0.73 - 0.42 ± 0.59 TiO 2 0.39 ± 0.11 2.33 ± 3.70 0.16 ± 0.19 0.19 1.11 ± 1.67 0.20 ± 0.13 0.23 ± 0.11 0.38 ± 0.02 P 2 O 5 0.26 ± 0.18 0.47 ± 0.31 0.11 ± 0.10 - 0.27 ± 0.12 0.11 ± 0.13 2.64  ±  0.92 0.46 ± 0.39 MnO 0.22 ± 0.21 0.57 ± 0.15 0.64 ± 0.66 - 0.18 ± 0.14 0.77 ± 0.46 - 1.15 ± 0.11 NiO - - - - - 0.09  ±  0.05 - - Li 2 O - - - - 0.87  ±  4.97 - - - CuO 0.77  ±  0.30** 0.25  ±  0.21 1.64 - - - - 0.30 ± 0.30 PbO - - 9.79  ±  11.07 9.12  ±  7.68 - - - 1.74 ± 2.00 ZnO - 4.93 ± 4.12 6.78 ± 4.50 0.48 ± 0.33 - - - 8.31  ±  3.59 Loss on ignition 4.81 ± 2.87 - 0.58 7.48 6.01 ± 4.97 2.28 ± 3.57 1.52 ± 1.23 8.71 ± 9.61 Others 14.42 ± 0.66 - 0.32 ± 0.62 0.74 2.91 ± 2.40 5.08 ± 4.38 1.29 ± 0.64 0.46 ± 0.50 HI*** 163.61 ± 251.46 14.02 ± 3.24 8.63 ± 10.68 11.25 ± 10.12 14.40 ± 11.82 2.30 ± 1.36 0.94 ± 0.15 9.28 ± 15.10 RI 0.10 ± 0.07 0.19 ± 0.04 0.55 ± 0.41 0.56 ± 0.14 0.11 ± 0.06 0.62 ± 0.17 1.12 ± 0.19 0.57 ± 0.23 * Average value ± standard deviation. ** Bold : Primary oxides that formed during the respective smelting or refining of respective ores. ***HI: Hydraulic index [(SiO 2  + Al 2 O 3  + Fe 2 O 3 )/(CaO + MgO)] 33 ; RI: Reactivity index [(CaO + MgO)/(SiO 2  + Al 2 O 3 )] 203 .",
        "Table  4  provides a more reliable indicator of reactivity where data are available. However, such data are not consistently reported across the literature, which remains a key limitation for systematic comparison. Table 4 Classifications of minerals present in NCS. Source: adapted from Refs.: Shown in Table Categories Minerals Chemical formula NCS CS* LDS LTS NS PS ZS** Silicates Quartz SiO 2 •• •• × Wollastonite/ Pseudowollastonite CaSiO 3 •• Belite/Larnite Ca 2 SiO 4 /β-Ca 2 SiO 4 / γ-Ca 2 SiO 4 •• Gismondine Ca 2 Al 4 Si 4 O 16 •9H 2 O × Monticellite CaMgSiO 4 •• Fayalite Fe 2 SiO 4 ••• ••• × Kirschsteinite CaFeSiO 4 ••• Hedenbergite CaFeSi 2 O 6 ••• Feldspar Anorthite CaAl 2 Si 2 O 8 ••• Gehlenite Ca 2 Al 2 SiO 7 × Albite NaAlSi 3 O 8 •• Cordierite Mg 2 Al 4 Si 5 O 18 × Olivines Forsterite Mg 2 SiO 4 ••• Enstatite Mg 2 Si 2 O 6 ••• Clinoferrosilite (Fe,Mg) 2 Si 2 O 6 •• Aluminosilicates Kaolinite Al 2 Si 2 O 5 (OH) 4 × Mullite 3Al 2 O 3 •2SiO 2 × Phyllosilicates Muscovite KAl 2 (AlSi 3 O 10 )(F,OH) 2 •• Pyroxenes Leached spodumene/β-spodumene LiAlSi 2 O 6 ••• Spinels Willemite Zn 2 SiO 4 × Carbonates Calcite CaCO 3 •• • Dolomite CaMg(CO 3 ) 2 •• Hydrocerussite Pb 3 (CO 3 ) 2 (OH) 2 • Sulphides Troilite FeS ••• × Galena PbS •• Sulphates Bassanite/Hemihydrate CaSO 4 •0.5H 2 O •• Gypsum/Anhydrite CaSO 4 •2H 2 O/CaSO 4 •H 2 O •• Lithopone BaSO 4 •ZnS •••• Oxides Wüstite FeO •• × Haematite Fe 2 O 3 × Zinc ferrite ZnFe 2 O 4 × Litharge PbO • Magnetite Fe 3 O 4 ••• •• Elements Metallic iron Fe •• × Lead Pb • Others Amorphous (%) - 75-95 182 , 204 , 205 73 206 17-80 207 >50 208 80-85 209 × References 210 ,  211 ,  212 ,  213 – 214 215 139 , 158 , 216 ,  217 ,  218 ,  219 ,  220 – 221 194 , 196 171 , 222 , 223 15 , 23 , 224 * Rietveld quantitative XRD. Dominant phase (>50%): ••••; Abundant phase (10–50%): •••; Common phase (1–10%): ••; Trace phase (<1%): •. **XRD only (no data for Rietveld quantitative XRD). Presence phase:  × .",
        "Table  4  summarises the mineral composition of NCS based on 22 studies using the Rietveld refinement method to analyse slag’s mineral components, addressing the challenges posed by numerous overlapping peaks in XRD 36 . In addition, amorphous content has been incorporated where available to better reflect the reactive fraction of these materials, as it is well established that the degree of crystallinity significantly influences reactivity. Silicates in NFS, particularly CS, often contain Fe-rich minerals like fayalite, kirschsteinite and hedenbergite. Silicates like quartz, pseudowollastonite, and belite are common in LDS, LTS and PS due to the composition of lead sulphide ore, spodumene ore and phosphate ore being Si-rich, respectively. Furthermore, sulphides, sulphates and oxides containing trace elements like Pb and Zn are found in LDS, LTS and ZS. NS is rich in olivines like forsterite and enstatite due to its Mg-rich nature 27 . These crystalline phases are relatively inert in cementitious systems, which explains the limited reactivity of many NCS when used as SCMs despite favourable oxide compositions. ZS’s mineralogical composition is often analysed without the Rietveld refinement method, with common minerals like quartz, gismondine, fayalite, gehlenite, cordierite, and aluminosilicate being reported."
      ]
    },
    {
      "heading": "Utilisation of NCS in cement mortar and concrete materials",
      "paragraphs": []
    },
    {
      "heading": "Copper slag",
      "paragraphs": [
        "CS is widely investigated primarily as aggregate replacement in various concrete types, including SCC, HSC, ultra-high-performance concrete (UHPC), RC, SFC and PC. Its relatively high density (3160-3970 kg/m 3 ) and hardness (crushing value of 10-20%), attributed to elevated Fe 2 O 3  (51.82 ± 12.99%), generally improve mechanical performance and abrasion resistance 37 , 38 . However, compared to conventional SCMs such as GGBS and SS, CS contains lower CaO (3.22 ± 2.44%) and Al 2 O 3  (3.89 ± 3.60%), with higher SiO 2  (31.49 ± 5.38%), limiting its intrinsic chemical reactivity as a cement replacement material 39 , 40 . This fundamental compositional difference explains the consistently reported observation that CS performs more effectively as a physical filler or aggregate rather than as a reactive binder.",
        "At low cement replacement levels (5%), CS exhibited performance comparable to control mixes, particularly at low water-to-binder (w/b) ratios, with some studies reporting increased 28 d compressive strength due to limited pozzolanic interaction with Ca(OH) 2  and improved particle packing 41 . Increasing the replacement level to ~15% has been shown to reduce sulphate expansion by up to 50% while maintaining strength 42 . However, this apparent improvement is not solely due to chemical reactivity but also to micro-filler effects and matrix densification, indicating that the contribution of CS is predominantly physical rather than chemical. This distinction is important in explaining discrepancies across studies that attribute strength gains to “pozzolanic activity” without considering packing effects.",
        "The use of CS as fine aggregate replacement has been more extensively validated although reported optimum replacement levels vary significantly across studies 43 , 44 . Al-Jabri et al. 45  reported that 40% CS achieved the highest 28-day compressive strength, while 60% replacement yielded strength comparable to control mixes. Beyond this range (80-100%), strength reductions are consistently observed due to increased free water content arising from the low water absorption of CS, which improves workability but weakens the matrix. Microstructural analysis revealed improved bonding in the 40% CS mix 46 , whereas excessive CS content leads to increased voids and weaker microstructure 47 , potentially exacerbated by impurities in CS 48 . These findings highlight that conflicting results in the literature are largely governed by differences in replacement level, water content, and particle characteristics rather than inconsistencies in material behaviour.",
        "Interestingly, structural performance does not always follow the same trend as compressive strength. Prem et al. 49  reported improved flexure response in RC beams with 100% CS fine aggregate, indicating improved load-carrying capacity despite potential reduction in compressive strength. Similarly, hybrid systems combining CS with other materials show mixed outcomes. While partial replacement of cement with GGBS in CS- containing mixes may reduce strength, an optimised combination (30% GGBS and 50% CS) produced the highest strength enhancement 50 , indicating a strong synergy between binder reactivity and aggregate packing. The incorporation of fibres, such as polypropylene fibre, further improves crack control and supports strength development 51 , reinforcing the importance of multi-material optimisation.",
        "In SCC systems, CS plays a dual role by enhancing both workability and strength within an optimal range. The incorporation of 30% CS significantly improves compressive strength at all curing ages; however, exceeding 60% leads to the formation of voids, pores, and microcracks, as shown in Fig.  6 52 . This again reflects the trade-off between improved flowability (due to low water absorption) and reduced structural integrity. Sharma and Khan 53  further demonstrated that replacing silica fume (SF) with fly ash (FA) in CS-based systems reduces filling ability, although high CS content (60%) improves flowability. The addition of 10% SF enhances compressive strength through micro-filler effects and densification of the interfacial transition zone. In ternary blends, however, replacing 10% metakaolin (MK) with FA results in strength reduction even at full CS replacement, despite improved compactness 54 . These results highlight that binder composition plays a critical role in governing CS performance, particularly in highly flowable systems. Fig. 6 Microstructural evolution of SCC incorporating CS at different replacement levels. SEM images show the influence of increasing CS replacement on the microstructure of SCC at 28 d.  a  Control mix (0% CS) exhibiting micro-cracks, voids, and the presence of ettringite.  b  20% CS replacement showing the formation of denser calcium–silicate–hydrate (C–S–H) layers with reduced porosity.  c  30% CS replacement characterised by the accumulation of dense calcium silicate hydrate (CSH) phases, contributing to a more compact microstructure.  d  40% CS replacement displaying a refined matrix with ettringite formation and reduced voids.  e  60% CS replacement showing increased porosity and a higher number of voids, indicating reduced microstructural integrity at higher replacement levels. Source: adapted from Ref.  234  with permission.",
        "For the HSC application, similar trends are observed. Al-Jabri et al. 55  reported increased density and improved workability with increasing CS content, with up to 50% replacement yielding comparable strength to the control mixes. However, beyond 80%, compressive strength declines due to excess free water and increased porosity. The reduced water demand (up to ~22% at 100% CS replacement) further confirms the role of CS in modifying rheology rather than contributing to hydration 56 . Wu et al. 57  identified an optimum replacement level of ~40%, achieving a 20% improvement in dynamic compression, with performance declining at higher levels due to microstructural defects. The incorporating steel fibre and nano-materials significantly alters this behaviour. Steel fibre reinforcement enhances compressive and tensile performance, particularly at high CS contents 58 ,  59 – 60 , while nano-silica addition (1%) reduces voids and capillary porosity, leading to improved overall strength 61 . In UHPC systems, optimised particle packing and curing conditions are critical. Ambily et al. 62  demonstrated that a binary grading system (70% coarse and 30% fine CS fractions) maximises packing density, achieving compressive strength exceeding 150 MPa under heat curing. Similarly, ground CS combined with heat curing can achieve strengths up to 235 MPa 60 , highlighting the importance of particle refinement and curing regime in overcoming the limitations of CS.",
        "Although less extensively studied, the utilisation of CS as coarse aggregate also shows promising performance. Sharifi et al. 63  reported that full replacement of natural coarse aggregate with CS resulted in higher early strength, with compressive strength increasing by 8-27% over 28 d when mix design (particularly w/b ratio) is optimised. Khanzadi and Behnood 64  similarly found that 100% CS aggregate outperformed limestone aggregate due to improved mechanical interlocking. In pervious concrete, Lori et al. 37  identified 60% CS as the optimal replacement level, achieving improved mechanical properties while maintaining porosity comparable to conventional aggregates.",
        "A key development in recent studies is the distinction between primary and secondary CS. Secondary CS exhibits reduced Fe 2 O 3  (49.10 ± 3.12%) and increased CaO (5.20 ± 1.90%), SiO 2  (26.57 ± 2.47%) and Al 2 O 3  (4.33 ± 1.40%), resulting in improved reactivity compared to primary CS. Edwin et al. 65  demonstrated that 5% secondary CS enhances binder reactions in ultra-high performance mortar, while up to 20% replacement yields compressive strength comparable to or exceeding control mixes at early ages. However, further studies by Edwin et al. 66 , 67  showed that processing conditions, such as vacuum mixing and heat treatment, have a more significant influence on performance than the presence of secondary CS itself. Notably, normal curing conditions without heat treatment were sufficient to stabilise potentially harmful elements, enabling safe utilisation of secondary CS at up to 50% as an aggregate and 20% as cement replacement."
      ]
    },
    {
      "heading": "Nickel slag",
      "paragraphs": [
        "NS is primarily utilised in cement and concrete as a fine aggregate replacement due to its favourable physical properties, including low water absorption (0.60-1.70%), low crushing value (3.50–4.60%), and Los Angeles abrasion value (13.30–22.00%), similar to CS. NS typically contains 45.33 ± 9.32% SiO 2 , 24.72 ± 8.30% MgO and 28.66 ± 18.89% FeO, with relatively low CaO (7.22 ± 10.47%) and Al 2 O 3  (6.68 ± 5.20%) contents 27 . This composition limits its hydraulic reactivity, as the low CaO and Al 2 O 3  contents restrict the formation of conventional cement hydration products such as CSH and calcium aluminate phases.",
        "A major concern associated with NS is its high MgO content (>20%), which is generally linked to volumetric instability due to the formation of expansive Mg(OH) 2  during hydration. However, a critical examination of the literature indicates that this risk is often overestimated. Several studies have shown that MgO in NS predominantly exists in stable crystalline phases, such as forsterite or magnesioferrite, rather than as free MgO, significantly reducing its reactivity. This explains the apparent contradiction between theoretical expansion risk and experimental observation. For example, Rahman et al. 68  reported slightly lower strength in NS-blended mortar due to reduced CaO availability, yet soundness remained within acceptable limits.",
        "Similarly, Zhai et al. 69  found no detectable Mg(OH) 2  formation even in NS with relatively high MgO content, attributing this to the stability of Mg-bearing phases. From a reactivity perspective, NS exhibits limited early-age activity but demonstrates some pozzolanic contribution at later age. Microstructural analysis revealed the CSH gel and stable ferroan forsterite phases, with amorphous SiO 2  participating in secondary reactions. Consequently, 20% NS achieved 93% and 67% of the control compressive strength at 90 d, indicating poor later strength development. This behaviour is consistent with the findings in Han et al. 70  and explains why Bouasria et al. 71  identified a lower optimum cement replacement level (~10%) for maintaining mechanical performance. These variations in optimum replacement levels highlight that NS performance is strongly governed by its limited reactivity and dilution effects at higher replacement ratios.",
        "In NS-blended concrete, the influence of NS on hydration products and microstructure is more complex. Huang et al. 72  reported that 30% NS replacement reduces the Ca/Si ratio in CSH gel and improved silicate chain polymerisation, resulting in lower compressive strength but improved chloride resistance. This apparent trade-off between strength and durability is a recurring trend in NS systems. Further studies by Liu et al. 73  confirmed that NS contributes to pore refinement and densification over time due to continued hydration and CSH formation. Kim et al. 74  identified the formation of hydrotalcite-like phases in NS-blended concrete, which is uncommon in conventional cement systems and suggests secondary hydration involving Mg-bearing phases. Chen et al. 75  attributed improved chloride binding capacity to the combined effects of hydrotalcite formation and CSH gel development. These findings indicate that, although NS has limited direct reactivity, it can enhance durability through microstructural modification and secondary phase formation.",
